Repository: tomasSiSa18/DocumentosRAG

File: IMEC1410/ED/TGCap1234/TGCap1234.md (part 1 of 11)
# Introduction to Materials Science and Engineering

![](_page_0_Picture_2.jpeg)

![](_page_0_Picture_3.jpeg)

(Source: NASA) (Source: Daniel Casper/NASA)

One of the most exciting proposed NASA missions is the human journey to Mars by the 2030s. The scientific questions that can be answered by actual human presence on Mars are too numerous and very exciting. A convoy of three NASA orbiters and two active rovers are already functioning on and around Mars to gather more information about the Red Planet in order to pave the way for future manned explorations. NASA engineers, together with U.S. aerospace companies such as Lockheed Martin, are putting together the Space Launch System (SLS) rocket that will take the Orion spacecraft on its manned Mars mission. Consider the technologies and the engineering knowledge needed to build the Orion spacecraft and complete such a mission. Following are some of the engineering and materials-related issues considered by NASA and Lockheed Martin in manufacturing the spacecraft.

Pressure testing: The Orion capsule, called the "birdcage," has an underlying welded metallic structure that must contain the atmosphere for the crew during launch, space travel, reentry, and landing. The capsule will provide living space for the astronauts and must withstand the loads sustained during launch and landing. It is crucial that the structure be able to withstand the maximum internal pressurization needed for the journey. What metal would be suitable for the underlying structure? What properties should it have?

Tile bonding: During reentry, the Orion spacecraft will enter Earth's atmosphere at speeds of 25,000 miles per hour and will be exposed to very high temperatures exceeding 5000°F. The "birdcage" of Orion, discussed above, cannot function at such high temperatures and requires a thermal protection system. NASA will use about 1300 ceramic tiles to protect the capsule in addition to a heat shield. Why use ceramic By the end of this chapter, students will be able to

- 1. Describe the subject of materials science and engineering as a scientific discipline.
- 2. Cite the primary classification of materials.
- 3. Give distinctive features and charactersitics of each group of materials.
- 4. Name various material from each group. Give some applications of different types of materials.

- 5. Evaluate how much you know and how much you do not know about materials.
- 6. Establish the importance of materials science and engineering in the selection of materials for various applications.

tiles? What properties do they possess that makes them attractive as a thermal protection system? What is the heat shield made of? What characteristics should it have?

Flight systems and subsystems: For Orion to function and communicate, it needs its avionics. This includes electrical power storage and distribution, thermal control systems, cabin pressure monitoring, communication command, data handling, guidance, navigation and controls, propulsion, and computers. The slew of sensors and actuators needed for the these operations require the use of advanced electronics materials. What are the applications of electronics materials in space travel? Why are such materials crucial to the success of the mission?

Vibration tests: The Orion spacecraft will encounter vibrations due to interaction with Earth's atmosphere. It is crucial that the spacecraft be able to withstand such vibrations, and all systems, structural or electronic, must function under extreme conditions. NASA tested the Orion capsule using two electromagnetic shakers and exposed it to vibration frequencies ranging from 5 Mhz to 500 Mhz. What strategies for vibration dampening could be used? What materials would be beneficial for dampening vibration?

These are only some of the questions, tests, and considerations that NASA and Lockheed Martin engineers make in manufacturing of this complex system. Can you think of other issues that need be considered? What is the role of materials science and engineering in answering those questions? ■

# 1.1 MATERIALS AND ENGINEERING

Humankind, **materials,** and engineering have evolved over the passage of time and are continuing to do so. All of us live in a world of dynamic change, and materials are no exception. The advancement of civilization has historically depended on the improvement of materials to work with. Prehistoric humans were restricted to naturally accessible materials such as stone, wood, bones, and fur. Over time, they moved from the materials Stone Age into the newer Copper (Bronze) and Iron ages. Note that this advance did not take place uniformly everywhere—we shall see that this is true in nature even down to the microscopic scale. Even today we are restricted to the materials we can obtain from Earth's crust and atmosphere (Table 1.1). According to Webster's dictionary, materials may be defined as substances of which something is composed or made. Although this definition is broad, from an engineering application point of view, it covers almost all relevant situations.

The production and processing of materials into finished goods constitutes a large part of our present economy. Engineers design most manufactured products and the processing systems required for their production. Since products require materials, engineers should be knowledgeable about the internal structure and properties of materials, as well as methods to manufacture components form those materials, so that they can choose the most suitable material for each application and develop the best processing methods.

Research and development engineers create new materials or modify the properties of existing ones. Design engineers use existing, modified, or new materials to design and create new products and systems. Sometimes design engineers have a problem in their design that requires a new material to be created by research scientists and engineers.

For example, NASA engineers designing the supersonic passenger planes (X-planes) (Fig. 1.1) will have to use high-temperature materials that withstand temperatures in excess of 1800°C in the engine environment in order to achieve supersonic airspeeds as high as Mach 12 to 25 (12 to 25 times the speed of sound in air). In addition, these planes must meet the demands of today's society by flying greener (less damaging to the environment and more renewable), safer, and quieter.

Another area that demands the most from materials scientists and engineers is space exploration. The design and construction of the *International Space Station*

| Element              | Weight Percentage<br>of the Earth's Crust |
|----------------------|-------------------------------------------|
| Oxygen (O)           | 46.60                                     |
| Silicon (Si)         | 27.72                                     |
| Aluminum (Al)        | 8.13                                      |
| Iron (Fe)            | 5.00                                      |
| Calcium (Ca)         | 3.63                                      |
| Sodium (Na)          | 2.83                                      |
| Potassium (K)        | 2.70                                      |
| Magnesium (Mg)       | 2.09                                      |
| Total                | 98.70                                     |
| Gas                  | Percent of Dry Air by Volume              |
| Nitrogen (N2)        | 78.08                                     |
| Oxygen (O2)          | 20.95                                     |
| Argon (Ar)           | 0.93                                      |
| Carbon dioxide (CO2) | 0.03                                      |

Table 1.1 The most common elements in planet Earth's crust and atmosphere by weight percentage and volume

![](_page_3_Picture_1.jpeg)

Nasa's X-plane is in the preliminary design stage and is expected to be built based on Quiet Supersonic Technology (QueSST). The major goals for the new designs are to burn half the fuel, generate 75% less pollution, and be quieter than conventional jets even during supersonic flight.

(Source: NASA)

(ISS) and the *Mars Exploration Rover* (MER) missions are examples of space research and exploration activities that require the absolute best from our materials scientists and engineers. The construction of ISS, a large research laboratory moving at a speed of 27,000 km/h through space, required the selection of materials that would function in an environment far different than ours on Earth (Fig. 1.2). The materials had to be lightweight to minimize payload weight during liftoff. The outer shell had to protect against the impact of tiny meteoroids and human-made debris. The internal air pressure of roughly 15 psi is constantly stressing the modules. Additionally, the modules must withstand the massive stresses at launch. Materials selection for MERs is also a challenge, especially considering that they must survive an environment in which night temperatures could be as low as −96°C. These and other constraints push the limits of material selection in the design of complex systems.

We must remember that materials usage and engineering designs are constantly changing. This change continues to accelerate. No one can accurately predict the longterm advances in material design and usage. In 1943 the prediction was made that successful people in the United States would own their own autogyros (auto-airplanes). How wrong that prediction was! At the same time, the transistor, the integrated circuit, and television (color and high-definition included) were neglected. Thirty years ago, many

![](_page_4_Picture_1.jpeg)

![](_page_4_Figure_2.jpeg)

people would not have believed that someday computers would become a common household item similar to a telephone or a refrigerator. And today, we still find it hard to believe that someday space travel will be commercialized, and we may even colonize Mars. Nevertheless, science and engineering push and transform our most unachievable dreams to reality.

The search for new advanced materials goes on continuously. The industries that benefit heavily from new advances in materials science and engineering and require a tremendous number of materials experts in their daily operations are aerospace, automotive, biomaterials, chemical, electronics, energy, metals, and telecommunications. The focus on certain materials differs significantly between industries. For instance, in aerospace and automobile industries, the focus is mainly structural and is on airframe and engine materials. In biomaterials industries, the focus is on materials that are biocompatible (can survive in the human body) and also on synthesizing biological materials and components. In the chemical industries, the focus is on traditional chemicals, polymers, and advanced ceramics. In the electronics industries, material used in computers and commercial electronics takes center stage. In the energy industry, materials used in extraction of both fossil-based and renewable energy are the focus. Each industry also seeks different characteristics in their materials. These characteristics and the needs in the respective industries are presented in Table 1.2.

| Industry                             |   |   |   |   |   |   |   |                                                                                       |  |  |
|--------------------------------------|---|---|---|---|---|---|---|---------------------------------------------------------------------------------------|--|--|
| Desired<br>Characteristics           |   |   |   |   |   |   |   | Aerospace Automotive Biomaterials Chemical Electrical Energy Metals Telecommunication |  |  |
| Light and strong                     | ✓ | ✓ | ✓ |   |   |   |   |                                                                                       |  |  |
| High temperature<br>resistance       | ✓ |   |   | ✓ |   | ✓ | ✓ |                                                                                       |  |  |
| Corrosion resistance                 | ✓ | ✓ | ✓ | ✓ |   | ✓ | ✓ |                                                                                       |  |  |
| Rapid switching                      |   |   |   |   | ✓ | ✓ |   | ✓                                                                                     |  |  |
| Efficient processing                 | ✓ | ✓ | ✓ | ✓ | ✓ | ✓ | ✓ | ✓                                                                                     |  |  |
| Near net shape<br>forming            | ✓ | ✓ | ✓ | ✓ | ✓ | ✓ | ✓ | ✓                                                                                     |  |  |
| Recycling                            |   | ✓ |   | ✓ |   |   | ✓ |                                                                                       |  |  |
| Prediction of<br>service life        | ✓ | ✓ | ✓ | ✓ | ✓ | ✓ |   | ✓                                                                                     |  |  |
| Prediction of<br>physical properties | ✓ | ✓ | ✓ | ✓ | ✓ | ✓ | ✓ | ✓                                                                                     |  |  |
| Materials data base                  | ✓ | ✓ | ✓ | ✓ | ✓ | ✓ | ✓ | ✓                                                                                     |  |  |

Table 1.2 Use of advanced materials in selected industries and their desired characteristics.

Source: National Academy of Sciences.

More recently, the field of nanomaterials has attracted a great deal of attention from scientists and engineers all over the world. Novel structural, chemical, and mechanical properties of nanomaterials have opened new and exciting possibilities in the application of these materials to a variety of engineering and medical problems. These are only a few examples of the search by engineers and scientists for new and improved materials and processes for a multitude of applications. In many cases, what was impossible yesterday is a reality today!

Engineers in all disciplines should have some basic and applied knowledge of engineering materials so that they will be able to do their work more effectively when using them. The purpose of this book is to serve as an introduction to the internal structure, properties, processing, and applications of engineering materials. Because of the enormous amount of information available about engineering materials and due to the limitations of this book, the presentation has had to be selective.

# 1.2 MATERIALS SCIENCE AND ENGINEERING

**Materials science** is primarily concerned with the search for basic knowledge about the internal structure, properties, and processing of materials. **Materials engineering** is mainly concerned with the use of fundamental and applied knowledge of materials so that the materials can be converted into products needed or desired by society. The term *materials science and engineering* combines both materials science and materials engineering and is the subject of this book. Materials science is at the basic knowledge end of the materials knowledge spectrum, and materials engineering is at the applied knowledge end, and there is no demarcation line between the two (Fig. 1.3).

![](_page_6_Figure_1.jpeg)

Materials knowledge spectrum. Using the combined knowledge of materials from materials science and materials engineering enables engineers to convert materials into the products needed by society.

![](_page_6_Figure_4.jpeg)

![](_page_6_Figure_5.jpeg)

Figure 1.4 shows a three-ringed diagram that indicates the relationship among the basic sciences (and mathematics), materials science and engineering, and the other engineering disciplines. The basic sciences are located within the inner ring or core of the diagram, while the various engineering disciplines (mechanical, electrical, civil, chemical, etc.) are located in the outermost third ring. The applied sciences, metallurgy, ceramics, and polymer science are located in the middle ring. Materials science and engineering is shown to form a bridge of materials knowledge from the basic sciences (and mathematics) to the engineering disciplines.

# 1.3 TYPES OF MATERIALS

For convenience most engineering materials are divided into *three* main or fundamental classes: **metallic materials, polymeric materials,** and **ceramic materials.** In this chapter we shall distinguish among them on the basis of some of their important mechanical, electrical, and physical properties. In subsequent chapters, we shall study the internal structural differences among these types of materials. In addition to the three main classes of materials, we shall consider two processing or applicational classes, **composite materials** and **electronic materials,** because of their great engineering importance.

# 1.3.1 Metallic Materials

These materials are inorganic substances that are composed of one or more metallic elements and may also contain some nonmetallic elements. Examples of metallic elements are iron, copper, aluminum, nickel, and titanium. Nonmetallic elements such as carbon, nitrogen, and oxygen may also be contained in metallic materials. Metals have a crystalline structure in which the atoms are arranged in an orderly manner. Metals in general are good thermal and electrical conductors. Many metals are relatively strong and ductile at room temperature, and many maintain good strength even at high temperatures.

Metals and alloys1 are commonly divided into two classes: **ferrous metals and alloys** that contain a large percentage of iron such as the steels and cast irons and **nonferrous metals and alloys** that do not contain iron or contain only a relatively small amount of iron. Examples of nonferrous metals are aluminum, copper, zinc, titanium, and nickel. The distinction between ferrous and nonferrous alloys is made because of the significantly higher usage and production of steels and cast irons when compared to other alloys.

Metals in their alloyed and pure forms are used in many industries, including aerospace, biomedical, semiconductor, electronic, energy, civil structural, and transport. The U.S. production of basic metals such as aluminum, copper, zinc, and magnesium is expected to follow the U.S. economy fairly closely. For instance, in the United States alone, the primary metal product manufacturing industry distributed approximately \$280 billion worth of products in 2014. The production of iron and steel (41% of the total primary metal distributed) has been steady considering global competition and the always-important economic reasons.

Materials scientists and engineers are constantly trying to improve the properties of existing alloys and to design and produce new alloys with improved strength, high-temperature strength, creep (see Sec. 7.4), and fatigue (see Sec. 7.2) properties. The existing alloys may be improved by better chemistry, composition control, and

<sup>1</sup> A metal alloy is a combination of two or more metals or a metal (metals) and a nonmetal (nonmetals).

processing techniques. For example, by 1961, new and improved nickel-base, ironnickel-cobalt-base **superalloys** were available for use in high-pressure turbine airfoils in aircraft gas turbines. The term *superalloy* was used because of their improved performance at elevated temperatures of approximately 540°C (1000°F) and high stress levels. Figure 1.5 shows a PW-4000 gas turbine engine that is made primarily of metal alloys and superalloys. Figures 1.6*a* and 1.6*b* show the fan blades and the compressor bales for gas turbines similar to the PW-4000. The metals used in the fan blades and the compressor blades must be able to withstand high temperatures and pressures generated during operation. By 1980, casting techniques were improved to produce directionally solidified columnar grain (see Sec. 4.2) and single crystal casting nickel-base alloys for the compressor blades and titanium alloys for the fan blades. By the 1990s, single crystal directionally solidified cast alloys were standard in many aircraft gas turbine applications. The better performance of superalloys at elevated operating temperatures significantly improved the efficiency of the aircraft engines.

To show the diversity of applications, many of the metal alloys discussed above such as titanium alloys, stainless steel, and cobalt-base alloys are also used in

![](_page_8_Picture_3.jpeg)

### Figure 1.5

The aircraft turbine engine (PW 4000-112") shown is made principally of metal alloys. The latest hightemperature, heat-resistant, high-strength nickelbase alloys are used in this engine. This engine has many advanced, service-proven technologies to enhance operational performance and durability. These include second-generation single-crystal turbine blade materials, powder metal disks, and an improved full authority digital electronic control. (©United Technologies Corporation - Pratt & Whitney Division)

![](_page_9_Picture_1.jpeg)

(*a*) Gas turbine fan blades and (*b*) Gas turbine compressor blades similar to those used in PW-4000. (*(a)* ©SteveMann/123RF; *(b)* ©MISS KANITHAR AIUMLA-OR/Shutterstock)

biomedical applications, including orthopedic implants, heart valves, fixation devices, and bone screws. These materials offer high strength, stiffness, and biocompatibility. Biocompatibility is important because the environment inside the human body is extremely corrosive, and therefore materials used for such applications must be effectively impervious to this environment.

In addition to better chemistry and composition control, researchers and engineers also concentrate on improving new processing techniques for these materials. Processes such as hot isostatic pressing (see Sec. 11.4) and isothermal forging have led to improved fatigue life of many alloys. Also, powder metallurgy techniques (see Sec. 11.4) will continue to be important since improved properties can be obtained for some alloys with lower finished product cost.

# 1.3.2 Polymeric Materials

Most polymeric materials consist of long molecular chains or networks that are usually based on organics (carbon-containing precursors). Structurally, most polymeric materials are noncrystalline, but some consist of mixtures of crystalline and noncrystalline regions. In general, polymeric materials have low densities and relatively low softening or decomposition temperatures. The strength and ductility of polymeric materials vary greatly from low strength, high deformability (rubber band) to high strength, low deformability, and high durability (vulcanized rubber used in tires). Because of the nature of their internal structure, most polymeric materials are poor conductors of electricity. Some of these materials are good insulators and are used for electrical insulative applications. Some of the often-noted applications of polymeric materials are *digital video disks* (DVDs) (Fig. 1.7*a*), automobile tires, and shoe soles (Fig. 1.7*b*). These applications show the diverse utility and importance of polymers in our everyday lives.

![](_page_10_Picture_1.jpeg)

(*a*) Plastic resin producers are developing ultrapure, high-flow grades of polycarbonate plastic for DVDs. (*b*) Synthetic rubber is often used in the structure of tires because of its strength, durability, and thermal stability.

*(a)* ©PhotoDisc/Getty Images; *(b)* ©THIERRY ZOCCOLAN/AFP/Getty Images)

Historically, in terms of use, plastic materials have been the fastest-growing basic material in the United States and the world, with an overall growth of approximately 500 percent on a weight basis from 1976 to 2010 (Fig. 1.8*a*). Plastics continue to substitute for metals, glass, and paper in most of the main volume markets, such as automobile, packaging, and construction, for which plastics are suitable. From 1970 to 1990, engineering plastics such as nylon remained competitive with metals, according to some predictions, in terms of cost (Fig. 1.8*b*).

The polymer-supplying industries are increasingly focusing on the development of polymer-polymer mixtures, also known as *alloys* or **blends,** to fit specific applications for which no other single polymer is suitable. Because blends are produced based on existing polymers with well-known properties, their development is less costly and more reliable than synthesizing a new single polymer for a specific application. For example, elastomers (a highly deformable type of polymer) are often blended with other plastics to improve the impact strength of the material. Such blends have important applications in automotive bumpers, power tool housings, sporting goods, and the synthetic components used in many indoor track facilities, which are generally made

![](_page_11_Figure_1.jpeg)

![](_page_11_Figure_2.jpeg)

(*a*) Figure showing annual world production of plastics. The figure shows an increase from approximately 50 million Tons in 1977 to just under 300 million Tons in 2010. The projected production of plastics exceeds 350 million Tons by 2060. (*b*) Historical and expected competitive costs of engineering plastic resins versus some common metals from 1970 to 1990. Engineering plastics are expected to remain competitive with cold-rolled steel and other metals.

(*(a)* Source: *Algalita; (b)* Source: *Modern Plastics,* August 1982, p. 12, and new data, 1998.)

of a combination of rubber and polyurethane. Acrylic coatings blended with various fibers and fillers and with brilliant colors are used as coating material for tennis courts and playgrounds. Still other polymer-coating materials are being used for protection against corrosion, aggressive chemical environments, thermal shock, impact, wear, and abrasion. The search for new polymers and blends continues because of their low cost and suitable properties for many applications.

# 1.3.3 Ceramic Materials

Ceramic materials are inorganic materials that consist of metallic and nonmetallic elements chemically bonded together. Ceramic materials can be crystalline, noncrystalline, or mixtures of both. Most ceramic materials have high hardness and high-temperature strength but tend to be brittle (little or no deformation prior to fracture). Ceramic materials may be classified into 1) traditional ceramics, which includes glass, clay products, and refractories, used mostly for construction and smelting applications, or 2) advanced engineering ceramics, which includes silicon carbide and alumina used for advanced applications in manufacturing and auto industries. Advantages of ceramic materials for engineering applications include light weight, high strength and hardness, good heat and wear resistance, reduced friction, and insulative properties. The insulative properties, along with the high heat and wear resistance of many conventional ceramics, make them useful for furnace linings for heat treatment and melting of metals such as steel. Advanced ceramic components are finding their way into applications that have been normally dedicated to metals, such as in automobile engines, jet engines, (Fig. 1.9) and highperformance bearings (Fig. 1.10).

The historic rate of growth for traditional ceramic materials, such as tiles and bricks, has been driven mainly by the construction sector in the United States and the world. For instance, just for ceramic tiles alone the production in the world increased from 8.6 billion square meters in 2009 to 11.9 billion square meters in 2013, a growth of approximately 40%. The worldwide growth in sales of glass and advanced ceramics reached \$17.6 billion in 2010 thanks to applications in electronics (largest percentage of sales), optical, healthcare, and aerospace industries. The trend in the use of ceramics in these markets is expected to continue at a rate of 5% to 7%.

In the past few decades, an entirely new family of ceramics of oxides, nitrides, and carbides, with improved properties, have been produced. The new generation of ceramic materials, called *engineering ceramics, structural ceramics,* or **advanced ceramics** has higher strength, better wear and corrosion resistance (even at higher temperatures), and enhanced resistance to thermal shock (due to sudden exposure to very high or very low temperatures). Among the established advanced ceramic materials are alumina (oxide), silicon nitride (nitride), and silicon carbide (carbide).

An important aerospace application for advanced ceramics is the use of ceramic tiles for the Space Shuttle. The ceramic tiles are made of silicon carbide because of its ability to act as a heat shield and to quickly return to normal temperatures upon removal of the heat source. These ceramic materials thermally protect the aluminum

![](_page_13_Picture_1.jpeg)

![](_page_13_Figure_3.jpeg)

(*a*) Examples of a newly developed generation of engineered ceramic materials for advanced engine applications. The black items include engine valves, valve seat inserts, and piston pins made of silicon nitride. The white item is a port-manifold liner made of an alumina ceramic material. (*b*) GE Aviation's next generation Adaptive Engine Technology uses advanced engineering ceramics to demonstrate their effectiveness in high-stress, high-temperature jet engine environments.

(*(a)* Courtesy of Kyocera Industrial Ceramics Corp.; *(b)* Courtesy of GE Aviation)

internal substructure of the Space Shuttle during ascent and reentry into the Earth's atmosphere (see Figs. 11.39 and 11.40). Another application for advanced ceramics that points to the versatility, importance, and future growth of this class of materials is its use as a cutting tool material. For instance, silicon nitride with a high thermal shock resistance and fracture toughness is an excellent cutting tool material.

The applications for ceramic materials are truly unlimited as they can be applied to aerospace, metal manufacturing, biomedical, automobile, and numerous other industries. The two main drawbacks for this class of materials are that they are (1) difficult to process into finished products and are therefore expensive and (2) brittle and have low fracture toughness compared to metals. If techniques for developing hightoughness ceramics are developed further, there could be a tremendous upsurge in engineering applications for these materials.

![](_page_14_Picture_1.jpeg)

High-performance ceramic ball bearings and races are made from titanium and carbon nitride feedstocks through powder metal technology.

(©Editorial Image, LLC/Alamy)

# 1.3.4 Composite Materials

A composite material may be defined as two or more materials (phases or constituents) integrated to form a new one. The constituents keep their properties, and the overall composite will have properties different than each of them. Most composite materials consist of a selected filler or reinforcing material and a compatible resin binder to produce the characteristics and properties desired. Usually, the components do not dissolve in each other, and they can be physically identified by an interface between them. Composites can be of many types. Some of the predominant types are fibrous (composed of fibers in a matrix) and particulate (composed of particles in a matrix). Many different combinations of reinforcements and matrix materials are used to produce composite materials. For example, the matrix material may be a metal such as aluminum, a ceramic such as alumina, or a polymer such as epoxy. Depending on the type of matrix used, the composite may be classified as a *metal matrix composite* (MMC), a *ceramic matrix composite* (CMC), or a *polymer matrix composite* (PMC). The fiber or particulate materials may also be selected from any of the three main classes of materials with examples such as carbon, glass, aramid, silicon carbide, and others. The combinations of materials used in the design of composites depend mainly on the type of application and the environment in which the material will be used.

Composite materials have replaced many metallic components, especially in aerospace, avionics, automobile, civil structural, and sports equipment industries. An average annual gain of about 5% is predicted for the future use of these materials. One reason for this gain is their high strength and stiffness-to-weight ratio. Some advanced composites have stiffness and strength similar to some structural metal alloys but with significantly lower density, and therefore lower overall component weight. These characteristics make advanced composites extremely attractive in situations where component weight is critical. Generally speaking, similar to ceramic materials, the main disadvantage of most composite materials is their brittleness and low fracture toughness. Some of these shortcomings may be improved, in certain situations, by the proper selection of the matrix material.

One of the main users of the lightweight advanced composite materials is the aerospace industry (Fig. 1.11*a*). For instance, the use of composite materials in the commercial aerospace sector was close to 6% in the 1990s and more than 50% in 2014 in advanced aircraft such as Boeing 787 and Airbus 350. Two outstanding types of *modern composite materials* used for aerospace applications are fiberglass-reinforcing material in a polyester or epoxy matrix and carbon fibers in an epoxy matrix. Figure 1.11*b* shows schematically where carbon-fiber-epoxy composite material was

![](_page_15_Figure_3.jpeg)

### Figure 1.11

(*a*) Annual growth rate in consumption of composite materials in Airbus and Boeing aircraft.

(*b*) Overview of the wide variety of composite parts used in the Air Force's C-17 transport.

This airplane has a wingspan of 165 ft and uses 15,000 lb of advanced composites.

(*(a)* Source: *Composite Manufacturing* Magazine, 2015; *(b)* Source*: Advanced Composites,* May/June 1988, p. 53*.*)

used for the wings and engines of the C-17 transport plane. Since these airplanes have been constructed, new cost-saving procedures and modifications have been introduced (see *Aviation Week & Space Technology,* June 9, 1997, p. 30).

# 1.3.5 Electronic Materials

Electronic materials are not a major type of material by production volume (tonnage) but are an extremely important type of material for advanced engineering technology. The applications of electronic materials in the semiconductor industry, specifically for mobile phones, electronic chips, integrated circuits, flat panel displays, and photolithographic printing, will continue to drive the market for such materials. The most important electronic material is pure silicon that is modified in various ways to change its electrical characteristics. A multitude of complex electronic circuits can be miniaturized on a silicon chip that is about 3/4 in. square (1.90 cm square) (Fig. 1.12). Microelectronic devices have made possible such new products as communication satellites, advanced computers, handheld calculators, digital watches, and robots.

The use of silicon and other semiconductor materials in solid-state and microelectronics has shown a tremendous growth in the past decades, and this growth pattern is expected to continue. The market size for electronic materials and the associated chemicals was reported at \$47.7 billion in 2015 (Fig. 1.13); the growth is expected to continue to a projected level of \$70 billion in 2024. The figure shows the importance of silicon as the primary material and chemicals as processing materials in the semiconductor industry. The impact of computers and other industrial types of equipment using integrated circuits made from silicon chips has been spectacular. The full effect of computerized robots in modern manufacturing is yet to be determined. Electronic

![](_page_16_Picture_5.jpeg)

# Figure 1.12 Modern microprocessors have a multitude of outlets, as indicated on this picture of Intel's Pentium II microprocessor. (©IMP/Alamy RF)

![](_page_17_Figure_1.jpeg)

The revenue history of the electronic materials and chemicals industry by application including silicon wafer, printed circuit board (PCB) laminates, and the associated gases, chemicals, and solvents. (Source: Grand View Research*.*)

materials will undoubtedly play a vital role in the "factories of the future" in which almost all manufacturing may be done by robots assisted by computer-controlled machine tools.

Over the years, integrated circuits have been made with greater and greater densities of transistors on a single silicon chip, with a corresponding decrease in transistor width. For example, in 2005 the point-to-point resolution for the smallest measurement on a silicon chip was 0.1 *μ*m. For a chip size of 520 mm2, the total number of printed transistors reached 200 million. With advances in nanotechnology, it is expected that smaller integrated circuits (ICs) with significantly larger numbers of printed devices will be manufactured, resulting in faster and more powerful computers.

# 1.4 COMPETITION AMONG MATERIALS

With the growth of world population and the rapid economic growth in emerging markets such as China, Korea, and India, outpacing the population growth, the per capita consumption of all materials is projected to rise. In this environment of growth and consumption, materials compete with each other for existing and new markets. Over a period of time, many factors arise that make it possible for one material to replace another for certain applications. Certainly cost is a factor. If a breakthrough is made in the processing of a certain type of material so that its cost is decreased substantially, this material may replace another for some applications. Another factor that causes material replacement changes is the development of a new material with special properties for some applications. As a result, over a period of time, the usage of different materials changes at different rates. For instance, from 1961 to 2012, the worldwide consumption of steel increased by 426%, aluminum by 945%, cement (a ceramic construction material) by 1100%, wood by 160%, polymers and plastics by 4800%. These

![](_page_18_Figure_1.jpeg)

(*a*) Competition of four major materials produced in the United States on a weight (millions of tons) basis. The rapid rise in the production of cement and polymers (plastics) is evident. (*b*) Average per-person use of selected materials in the United States and western Europe.

(*(a)* Source: J.P. Birat et al. *Revue de Metallurgie* 110, 95-129 (2013); *(b)* Source: Grida.)

diversely different growth numbers show the steep competition in material usage in all industries (metal springs replaced by plastic springs; metal aircraft and automobile body parts replaced by plastics and composites; cast iron engines replaced by aluminum alloy engines; wooden tennis rackets replaced by aluminum or polymer composite rackets, etc.)

Figure 1.14*a* shows graphically the historical growth of raw materials production during the 20th and early 21st centuries. The figure shows that cement and steel grew at roughly the same pace until the 1970s, but the need for construction accelerated the need for cement at a much more rapid pace than steel. Wood and polymers/plastics show an outstanding increase in production since 1960. On a volume basis, the production increases for polymers are even more dramatic since these are light materials. The average per-person consumption of some selected materials including steel, aluminum, plastics, and cement in the United States and western Europe is shown in Figure 1.14*b*.
