Repository: tomasSiSa18/DocumentosRAG

File: IMEC1410/ED/TGCap6/TGCap6.md (part 1 of 4)
6 CHAPTER

# Mechanical Properties of Metals I

![](_page_0_Picture_2.jpeg)

![](_page_0_Picture_3.jpeg)

![](_page_0_Picture_4.jpeg)

(©Getty Images) (©Andrew Wakeford/Getty Images)

Metals are formed into functional shapes using a wide variety of metal-forming operations under both cold and hot conditions. Perhaps one of the most important examples, revealing the use of metal-forming operations, is in manufacturing of automobile parts (both body and engine). The engine block is usually made of cast iron or aluminum alloys; the cylinder and other openings in the block are made by drilling, boring, and tapping operations; the cylinder heads are also cast of aluminum alloys; connecting rods, crankshafts, and cams are forged (sometimes cast) and are then finish ground; the body panels, including the roof, trunk lid, doors, and side panels, are stamped from steel sheets and are then spot-welded together (left figure). As the number of operations to produce a part increases, so does the cost of the part and therefore the overall product. To reduce the cost, manufacturers follow the "Near Net Shape" manufacturing concepts, in which the product is formed with the least number of operations and with the least amount of finish machining or grinding required. Automotive parts with complex and nonsymmetrical shapes such as bevel gears or universal joints are forged almost ready-to-install. ■

By the end of this chapter, students will be able to

- 1. Describe the forming operations that are used to shape metals into functional shapes. Differentiate between wrought alloy and cast products. Differentiate between hot- and cold-forming processes.
- 2. Explain the engineering and true definition of stress and strain.
- 3. Explain the differences between elastic and plastic deformation at the atomic, micro-, and macro-scales.
- 4. Explain the differences between normal and shearing stresses and strains.
- 5. Explain what a tensile test is, what type of machine is used to perform the tensile tests, and what information regarding the properties of a material can be extracted from such tests.
- 6. Define hardness and explain how is it measured. Describe various available hardness scales.
- 7. Describe the plastic deformation of a single crystal at the atomic level. Describe the concepts

of slip, dislocations, and twins, and their role in plastic deformation of a single crystal.

- 8. Define critical slip systems in BCC, FCC, and HCP single crystals.
- 9. Describe Schmid's law and its application in determination of the critical resolved shear stress.
- 10. Describe the effect of the plastic deformation process on properties and grain structure of polycrystalline materials.
- 11. Explain the effect of grain size (Hall-Petch equation) and grain boundary on the plastic deformation and properties of a metal.
- 12. Describe various strengthening mechanisms used for metals.
- 13. Describe the annealing process and its impact on properties and microstructure of a coldworked metal.
- 14. Describe the superplastic behavior in metals.
- 15. Describe what a nanocrystalline metal is and what advantages it may offer.

# 6.1 THE PROCESSING OF METALS AND ALLOYS

# 6.1.1 The Casting of Metals and Alloys

Most metals are processed by first melting the metal in a furnace that functions as a reservoir for the molten metal. Alloying elements can be added to the molten metal to produce various alloy compositions. For example, solid magnesium metal may be added to molten aluminum and, after melting, may be mechanically mixed with the aluminum to produce a homogeneous melt of an aluminum-magnesium alloy. After oxide impurities and unwanted hydrogen gas are removed from the molten Al–Mg alloy, it is cast into a mold of a direct-chill semicontinuous casting unit, as shown in Figure 4.8. Huge sheet ingots, such as those shown in Figure 4.1, are produced in this way. Other types of ingots with different cross sections are cast in a similar way; for example, extrusion ingots are cast with circular cross sections.

Ingots are then used to manufacture semifinished products such as sheet1 and plate2. Sheets and plates are produced by rolling ingots into reduced thicknesses. Plates and sheets are classified as such based on their thickness; plates are thicker than sheets. Extruded shapes such as channels and structural shapes are produced from extrusion ingots, and rod and wire are manufactured from wire bar ingots. All these products that are manufactured through significant permanent/plastic deformation of the metal by hot and cold working of large ingots are called *wrought alloy products.* The effects of permanent/plastic deformation on the structure and properties of metals will be treated in Sections 6.5 and 6.6.

On a smaller scale, molten metal may be cast into a mold that is in the shape of the final product, and usually only a small amount of machining or other finishing operation is required to produce the final casting. Products made in this manner are called *cast products* and the alloys used to produce them, *casting alloys.* For example, pistons used in automobile engines are usually made by casting molten metal into a permanent steel mold. A schematic diagram of a simple permanent mold containing a casting is shown in Figure 6.1. Figure 6.2*a* shows an operator pouring metal metal into

![](_page_2_Picture_3.jpeg)

#### Figure 6.1

Permanent mold casting. Solidified casting with gate and metal core is shown in the left half of the mold. The completed casting is shown in front of the mold.

(Source: H. F. Taylor, M. C. Flemings, and J. Wulff*, Foundry Engineering,* Wiley, 1959, p. 58.)

<sup>1</sup> For this book, *sheet* is defined as a rolled product rectangular in cross section and form of thickness 0.006 to 0.249 in. (0.015 to 0.063 cm).

<sup>2</sup> For this book, *plate* is defined as a rolled product rectangular in cross section and form of thickness 0.250 in. (0.635 cm) or more.

![](_page_3_Picture_1.jpeg)

(*a*)

(*b*)

![](_page_3_Picture_4.jpeg)

(*c*)

#### Figure 6.2

(*a*) Permanent mold casting of aluminum alloy parts. (*b*) Castings after being removed from the mold. (*c*) Cast components finished and ready for use.

((*a*) ©Monty Rakusen/Cultura Creative/Alamy*;* (*b*) ©Ty Wright/Bloomberg via Getty Images*;* (*c*) ©DmyTo/iStock/Getty Images Plus)

a permanent mold to produce castings; Figure 6.2*b* shows the castings after they have been removed from the mold. After being trimmed, heat-treated, and machined, the finished somponent (Figure 6.2*c*) is ready for installation and use.

# 6.1.2 Hot and Cold Rolling of Metals and Alloys

Hot and cold rolling are commonly used methods for fabricating metals and alloys. Long lengths of metal sheet and plate with uniform cross sections can be produced by these processes.

**Hot Rolling of Sheet Ingots Hot rolling** of sheet ingots is carried out first since greater reductions in thickness can be taken with each rolling pass when the metal is hot. Before hot rolling, sheet and plate ingots are preheated to a high temperature (depending on the recrystallization temperature of the metal). However, sometimes it is possible to hot roll the ingot-slabs directly from the caster. After removal from the preheat furnace, the ingot sections are usually hot rolled in a reversing break-down rolling mill (Fig. 6.3).

Hot rolling is continued until the temperature of the slab drops so low that continued rolling becomes too difficult. The slab is then reheated and hot rolling is continued, usually until the hot-rolled strip is thin enough to be wound into a coil. In most large-scale operations, hot rolling of the slab is carried out by using a series of four-high rolling mills alone and in series, as shown for the hot rolling of steel strip in Figure 6.4.

**Cold Rolling of Metal Sheet3** After hot rolling, which may also include some **cold rolling,** the coils of metal are usually given a reheating treatment called **annealing** to soften the metal to remove any cold work introduced during the hot-rolling operation. Cold rolling, which normally is done at room temperature, is again usually carried out with four-high rolling mills either alone or in series (Fig. 6.5). Figure 6.6 shows some sheet steel being cold-rolled on an industrial rolling mill.

The **percent cold reduction** due to a rolling process of a plate or sheet of metal can be calculated as follows:

% cold reduction <sup>=</sup> initial metal thickness − final metal thickness \_\_\_\_\_\_\_\_\_\_\_\_\_\_\_\_\_\_\_\_\_\_\_\_\_\_\_\_\_\_\_\_\_\_\_\_\_ initial metal thickness <sup>×</sup> 100% **(6.1)**

# EXAMPLE PROBLEM 6.1

Calculate the percent cold reduction in cold rolling an aluminum sheet alloy from 0.120 to 0.040 in.

#### ■ Solution

6.200%

\n% cold reduction = 
$$
\frac{\text{initial thickness} - \text{final thickness}}{\text{initial thickness}}
$$
 × 100%
$$
= \frac{0.120 \text{ in.} - 0.040 \text{ in.}}{0.120 \text{ in.}} \times 100\% = \frac{0.080 \text{ in.}}{0.120 \text{ in.}} \times 100\%
$$

\n= 66.7%

<sup>3</sup> Cold rolling of metals is usually carried out below the recrystallization temperature of the metal and results in the strain hardening of the metal.

![](_page_5_Figure_1.jpeg)

Diagrammatic representation of the sequence of hot-rolling operations involved in reducing an ingot to a slab on a reversing two-high mill. (Source: H. E. McGannon (ed.)*, The Making, Shaping, and Treating of Steel,* 9th ed., United States Steel, 1971, p. 677*.*)

![](_page_5_Figure_4.jpeg)

#### Figure 6.4

Typical reductions per pass in the finishing stands of a hot-strip mill equipped with four roughing stands and six finishing stands. Drawing is not to scale.

(Source: H. E. McGannon (ed.), *The Making, Shaping, and Treating of Steel,* 9th ed., United States Steel, 1971, p. 937.)

![](_page_6_Figure_1.jpeg)

Schematic drawing illustrating the metal path during the cold rolling of metal sheet by four-high rolling mills: (*a*) single mill and (*b*) two mills in series.

![](_page_6_Picture_4.jpeg)

#### Figure 6.6

Cold rolling sheet steel. Mills of this type are used for cold rolling steel strip, tin plate, and nonferrous metals. (©Sputnik/Alamy)

### EXAMPLE PROBLEM 6.2

A sheet of a 70% Cu–30% Zn alloy is cold-rolled 20% to a thickness of 3.00 mm. The sheet is then further cold-rolled to 2.00 mm. What is the total percent cold work?

#### ■ Solution

We first determine the starting thickness of the sheet by considering the first cold reduction of 20%. Let *x* equal the starting thickness of the sheet. Then,

$$
\frac{x - 3.00 \text{ mm}}{x} = 0.20
$$

or

$$
x - 3.00 \text{ mm} = 0.20 x
$$
$$
x = 3.75 \text{ mm}
$$

We can now determine the *total* percent cold work from the starting thickness to the finished thickness from the relationship

$$
\frac{3.75 \text{ mm} - 2.00 \text{ mm}}{3.75 \text{ mm}} = \frac{1.75 \text{ mm}}{3.75 \text{ mm}} = 0.466 \text{ or } 46.6\%
$$

# 6.1.3 Extrusion of Metals and Alloys

**Extrusion** is a plastic-forming process in which a material under high pressure is reduced in cross section by forcing it through an opening in a die (Fig. 6.7). For most metals, the extrusion process is used to produce cylindrical bars or hollow tubes. For the more readily extrudable metals, such as aluminum and copper and some of their alloys, shapes with irregular cross sections are also commonly produced. Most metals are extruded hot since the deformation resistance of the metal is lower than if it is extruded cold. During extrusion, the metal of a billet in the container of an extrusion press is forced by a ram through a die so that the metal is continuously deformed into a long length of metal with a uniform desired cross section.

The two main types of extrusion processes are *direct extrusion* and *indirect extrusion.* In direct extrusion, the metal billet is placed in a container of an extrusion press and forced directly through the die by the ram (Fig. 6.7*a*). In indirect extrusion, a hollow ram holds the die, with the other end of the container of the extrusion press being closed by a plate (Fig. 6.7*b*). The frictional forces and power requirements for indirect extrusion are lower than those for direct extrusion. However, the loads that can be applied by using a hollow ram in the indirect process are more limited than those that can be used for direct extrusion.

![](_page_7_Figure_9.jpeg)

#### Figure 6.7

Two basic types of extrusion processes for metals: (*a*) direct and (*b*) indirect. (Source: G. Dieter*, Mechanical Metallurgy,* 2d ed., McGraw-Hill, 1976, p. 639*.*)

![](_page_7_Picture_12.jpeg)

The extrusion process is used primarily for producing bar shapes, tube, and irregular shapes of the lower-melting nonferrous metals such as aluminum and copper and their alloys. However, with the development of powerful extrusion presses and improved lubricants such as glass, some carbon and stainless steels can also be hot-extruded.

# 6.1.4 Forging

**Forging** is another primary method for working metals into useful shapes. In the forging process the metal is hammered or pressed into a desired shape. Most forging operations are carried out with the metal in the hot condition, although in some cases the metal may be forged cold. There are two major types of forging methods: *hammer* and *press forging.* In hammer forging, a drop hammer repeatedly exerts a striking force against the surface of the metal. In press forging, the metal is subjected to a slowly increasing compressive force (Fig. 6.8).

Forging processes can also be classified as *open-die forging* or *closed-die forging.* Open-die forging is carried out between two flat dies or dies with very simple shapes such as vees or semicircular cavities (Fig. 6.9) and is particularly useful for producing large parts such as steel shafts for electric steam turbines and generators. In closeddie forging, the metal to be forged is placed between two dies that have the upper

![](_page_8_Picture_5.jpeg)

#### Figure 6.8

Heavy-duty manipulator holding an ingot in position while a 10,000 ton press squeezes the hot steel into the rough shape of the finished product.

(Courtesy of United States Steel Corporation)

![](_page_9_Figure_1.jpeg)

#### Basic shapes for open-die forging.

(Source: H. E. McGannon (ed.), *The Making, Shaping, and Treating of Steel,* 9th ed., United States Steel, 1971, p. 1045*.*)

![](_page_9_Picture_5.jpeg)

![](_page_9_Figure_6.jpeg)

and lower impressions of the desired shape of the forging. Closed-die forging can be carried out by using a single pair of dies or multiple-impression dies. An example of a closed-die forging in which multiple-impression dies are used is the automobile engine connecting rod (Fig. 6.10).

In general, the forging process is used for producing irregular shapes that require working to improve the structure of the metal by reducing porosity and refining the internal structure. For example, a wrench that has been forged will be tougher and less likely to break than one that was simply cast into shape. Forging is also sometimes used to break down the as-cast ingot structure of some highly alloyed metals (e.g., some tool steels) so that the metal is made more homogeneous and less likely to crack during subsequent working.

# 6.1.5 Other Metal-Forming Processes

There are many types of secondary metal-forming processes whose descriptions are beyond the scope of this book. However, two of these processes, *wire drawing* and *deep drawing* of sheet metal, will be briefly described.

**Wire drawing** is an important metal-forming process. Starting rod or wire stock is drawn through one or more tapered wire-drawing dies (Fig. 6.11). For steel wire drawing, a tungsten carbide inner "nib" is inserted inside a steel casing. The hard carbide provides a wear-resistant surface for the reduction of the steel wire. Special precautions must be taken to make sure the surface of the stock to be drawn into wire is clean and properly lubricated. Intermediate softening heat treatments are sometimes necessary when the drawn wire work hardens during processing. The procedures used vary considerably, depending on the metal or alloy being drawn and the final diameter and temper desired.

![](_page_10_Figure_5.jpeg)

**Deep drawing** is another metal-forming process and is used for shaping flat sheets of metal into cup-shaped articles. A metal blank is placed over a shaped die and then is pressed into the die with a punch (Fig. 6.12). Usually a hold-down device is used to allow the metal to be pressed smoothly into the die to prevent wrinkling of the metal.

![](_page_11_Figure_1.jpeg)

Section through a wire-drawing die. (Source*: "*Wire and Rods, Alloy Steel," *Steel Products Manual,* American Iron and Steel Institute, 1975*.*)

![](_page_11_Figure_4.jpeg)

#### Figure 6.12

Deep drawing of a cylindrical cup (*a*) before drawing and (*b*) after drawing. (Source: G. Dieter*, Mechanical Metallurgy,* 2d ed., McGraw-Hill, 1976, p. 688*.*)

# 6.2 STRESS AND STRAIN IN METALS

In the first section of this chapter, we briefly examined most of the principal methods by which metals are processed into semifinished wrought and cast products. Let us now investigate how the mechanical properties of strength and ductility are evaluated for engineering applications.

# 6.2.1 Elastic and Plastic Deformation

When a piece of metal is subjected to any type of a force, such as a uniaxial tensile force, deformation of the metal occurs. If the metal recovers and returns to its original dimensions when the force is removed, the metal is said to have undergone **elastic or recoverable deformation.** The amount of elastic or recoverable deformation a metal can undergo is small. The reason is that during elastic deformation the metal atoms are distorted in shape and slightly displaced from their original positions but not to the extent that any bonds are broken or any atoms take up new positions. Thus, when the force on a metal that has been elastically deformed is removed, the metal atoms return to their original shapes and positions, and the metal recovers its original shape. If the metal is deformed to such an extent that it cannot fully recover its original dimensions, it is said to have undergone **plastic or permanent deformation***.* During plastic deformation, the bonds between metal atoms are broken, and atoms are *permanently* displaced from their original positions and take up new positions. The ability of some metals to be extensively plastically deformed without fracture is one of the most useful engineering properties of metals. For example, the extensive plastic deformability of steel enables automobile parts such as fenders, hoods, and doors to be stamped out mechanically without the metal fracturing (refer to the chapter-opening discussion).

Deformation in metals and other materials, elastic or plastic, is produced as a result of the action of forces or loads. These loads may be applied in the form of a tensile force, compressive force, shear force, torsion, or bending. Such loads produce a variety of stresses in metals, including tensile, compressive, and shear stresses. These stresses, in turn, produce strains and subsequently deformations. In the next section, we define various types of stresses and strains and how to determine them.

# 6.2.2 Engineering Stress and Engineering Strain

**Engineering Stress** Let us consider a cylindrical rod of length *l*0 and cross-sectional area *A*0 subjected to a uniaxial tensile force *F*, as shown in Figure 6.13. By definition, the **engineering stress σ** on the bar is equal to the average uniaxial tensile force *F* on the bar divided by the *original* cross-sectional area *A*0 of the bar. Because *F* is normal (perpendicular) to the area, this stress is also called the *normal* stress. Thus,

vided by the *original* cross-sectional area 
$$
A_0
$$
 of the bar. Because *F* is normal (perpe  
cular) to the area, this stress is also called the *normal* stress. Thus,  
Engineering stress σ (*normal* stress) =  $\frac{F$  (average uniaxial tensile force)  
 $\overline{A_0}$  (original cross-sectional area) (6.3)

The units for engineering stress are:

U.S. customary: pounds force per square inch (lb*<sup>f</sup>* /in.2, or psi);

lb*f* = pounds force

SI: newtons per square meter (N/m2) or pascals (Pa), where 1 N/m2 = 1 Pa

The conversion factors for psi to pascals are

1 psi = 6.89 × 10<sup>3</sup> Pa <sup>10</sup><sup>6</sup> Pa <sup>=</sup> 1 megapascal = 1 MPa 1000 psi = 1 ksi = 6.89 MPa

![](_page_13_Figure_1.jpeg)

Elongation of a cylindrical metal rod subjected to a uniaxial tensile force *F.* (*a*) The rod with no force on it; and (*b*) the rod subjected to a uniaxial tensile force *F,* which elongates the rod from length *l* 0 to *l.*

A 0.500-in.-diameter aluminum bar is subjected to a tensile force of 2500 lb*<sup>f</sup>* . Calculate the normal engineering stress in pounds per square inch (psi) on the bar.

EXAMPLE PROBLEM 6.4

■ Solution

$$
\sigma = \frac{\text{force}}{\text{original cross-sectional area}} = \frac{F}{A_0}
$$
$$
= \frac{2500 \text{ lb}_f}{(\pi/4)(0.500 \text{ in.})^2} = 12,700 \text{ lb}_f/\text{in.}^2 \blacktriangleleft
$$

A 2500 kg mass is hanging from a 1.25-cm-diameter bar. Calculate the normal engineering stress on the bar in megapascals (MPa).

# ■ Solution

The load on the bar is calculated based on the gravity pull of the 2500 kg mass. In SI units, the force on the bar is equal to the mass of the load times the acceleration of gravity (*g* = 9.81 m/s2), or

$$
F = mg = (2500 \text{ kg})(9.81 \text{ m/s}^2) = 24,500 \text{ N}
$$

# EXAMPLE PROBLEM 6.5

The diameter *d* of the bar = 1.25 cm = 0.0125 m. Thus, the engineering stress on the bar is

$$
\sigma = \frac{F}{A_0} = \frac{F}{(\pi/4)(d^2)} = \frac{24,500 \text{ N}}{(\pi/4)(0.0125 \text{ m})^2}
$$
$$
= (2.00 \times 10^8 \text{ Pa}) \left(\frac{1 \text{ MPa}}{10^6 \text{ Pa}}\right) = 200 \text{ MPa}
$$

**Engineering Strain** When a uniaxial tensile force is applied to a rod, such as that shown in Figure 6.13, it causes the rod to be elongated in the direction of the force (or perpendicular to the cross section). Such a displacement over the full length of the bar is called *normal engineering strain.* By definition, **engineering strain,** which is caused by the action of a uniaxial tensile force on a metal sample, is the ratio of the change in length of the sample in the direction of the force divided by the original length of the sample considered. Thus, the normal engineering strain for the metal bar shown in Figure 6.13 (or for a similar-type metal sample) is

Equation the sample considered. Thus, the normal engineering start for the field of shown in Figure 6.13 (or for a similar-type metal sample) is

\nEngineering strain 
$$
\epsilon
$$
 (*normal strain*) =  $\frac{l - l_0}{l_0} = \frac{\Delta l \text{ (change in length of sample)}}{l_0 \text{ (original length of sample)}}$  (6.4)

where *l*0 = original length of sample and *l* = new length of sample after being extended by a uniaxial tensile force. In most cases, engineering strain is determined by using a small length, usually 2 in., called the *gage length,* within a much longer, for example, 8 in., sample (see Example Problem 6.6).

The *units for engineering strain* ϵ are:

U.S. customary: inches per inch (in./in.)

SI: meters per meter (m/m)

Thus, engineering strain has *dimensionless units.* In industrial practice, it is common to convert engineering strain into *percent strain:*

% engineering strain = engineering strain × 100%

### EXAMPLE PROBLEM 6.6

A sample of commercially pure aluminum 0.500 in. wide, 0.040 in. thick, and 8 in. long that has gage markings 2.00 in. apart in the middle of the sample is strained so that the gage markings are 2.65 in. apart (Fig. 6.14). Calculate the normal engineering strain and the percent engineering strain that the sample undergoes.

### ■ Solution

**On**  
Engineering strain 
$$
\epsilon = \frac{l - l_0}{l_0} = \frac{2.65 \text{ in.} - 2.00 \text{ in.}}{2.00 \text{ in.}} = \frac{0.65 \text{ in.}}{2.00 \text{ in.}} = 0.325
$$
 ◀  
% elongation = 0.325 × 100 % = 32.5 % ◄

![](_page_15_Figure_1.jpeg)

Flat tensile specimen before and after testing.

# 6.2.3 Poisson's Ratio

A longitudinal elastic deformation of a metal produces an accompanying lateral dimensional change. As shown in Figure 6.15*b*, a tensile stress *σz* produces a normal tensile strain +ϵ*z* and lateral normal compressive strains of −ϵ*x* and −ϵ*<sup>y</sup>* . For isotropic behavior,4 ϵ*x* and ϵ*y* are equal. The ratio is called *Poisson's ratio.* For ideal materials,

![](_page_15_Figure_5.jpeg)

#### Figure 6.15

(*a*) Unstressed cubic body. (*b*) Cubic body subjected to tensile stress. The ratio of the elastic contraction perpendicular to the extension is designated Poisson's ratio *v.* (*c*) Cubic body subjected to pure shear forces *S* acting over surface areas *A.* The shear stress *τ* acting on the body is equal to *S/A.*

<sup>4</sup> *Isotropic:* exhibiting properties with the same values when measured along axes in all directions.

| Material                              | Modulus of Elasticity,<br>106 psi (GPa) | Shear Modulus,<br>106 psi (GPa) | Poisson's<br>Ratio |
|---------------------------------------|-----------------------------------------|---------------------------------|--------------------|
| Aluminum alloys                       | 10.5 (72.4)                             | 4.0 (27.5)                      | 0.31               |
| Copper                                | 16.0 (110)                              | 6.0 (41.4)                      | 0.33               |
| Steel (plain carbon and<br>low-alloy) | 29.0 (200)                              | 11.0 (75.8)                     | 0.33               |
| Stainless steel (18-8)                | 28.0 (193)                              | 9.5 (65.6)                      | 0.28               |
| Titanium                              | 17.0 (117)                              | 6.5 (44.8)                      | 0.31               |
| Tungsten                              | 58.0 (400)                              | 22.8 (157)                      | 0.27               |

Table 6.1 Typical room-temperature values of elastic constants for isotropic materials

(Source: G. Dieter, *Mechanical Metallurgy,* 3rd ed., McGraw-Hill, 1986.)

*v* = 0.5. However, for real materials, Poisson's ratio typically ranges from 0.25 to 0.4, with an average of about 0.3. Table 6.1 lists *v* values for some metals and alloys.

with an average of about 0.3. Table 6.1 lists *v* values for some metals and alloys.  
$$
v = -\frac{\epsilon \text{ (lateral)}}{\epsilon \text{ (longitudinal)}} = -\frac{\epsilon_x}{\epsilon_z} = -\frac{\epsilon_y}{\epsilon_z}
$$
(6.5)

# 6.2.4 Shear Stress and Shear Strain

Until now, we have discussed the elastic and plastic deformation of metals and alloys under uniaxial tensile stresses producing normal stresses and strains. Another important method by which a metal can be deformed is under the action of a **shear stress.** The action of a simple shear stress couple (shear stresses act in pairs) on a cubic body is shown in Figure 6.15*c*, where a shearing force *S* acts over an area *A.* The shear stress *τ* is related to the shear force *S* by *<sup>τ</sup>* (shear stress) <sup>=</sup> S (shear force) \_\_\_\_\_\_\_\_\_\_\_\_\_\_\_\_\_\_\_\_\_\_\_\_\_\_\_\_\_\_ *<sup>A</sup>* (area over which shear force acts)

$$
\tau \text{ (shear stress)} = \frac{\text{S (shear force)}}{A \text{ (area over which shear force acts)}}\tag{6.6}
$$

The units for shear stress are the same as for uniaxial normal tensile stress:

U.S. customary: pounds force per square inch (lb*<sup>f</sup>* /in.2, or psi)

SI: newtons per square meter (N/m2) or pascals (Pa)

The **shear strain γ** is defined in terms of the amount of the shear displacement *a* in Figure 6.15*c* divided by the distance *h* over which the shear acts, or

$$
\gamma = \frac{a}{h} = \tan \theta \tag{6.7}
$$

For pure elastic shear, the proportionality between shear and stress is

$$
\tau = G\gamma \tag{6.8}
$$

where *G* is the elastic modulus.

We can generalize that normal stresses and strains result in changes in length and volume of the metal while shearing stresses and strains result in changes in the shape of the metal (compare Figures 6.13 and 6.15). We will be concerned with shear stresses when we discuss the plastic deformation of metals in Section 6.5.

# 6.3 THE TENSILE TEST AND THE ENGINEERING STRESS-STRAIN DIAGRAM

The *tensile test* is used to evaluate the strength and stiffness of metals and alloys among other properties. In this test, a metal sample is pulled to failure in a relatively short time at a constant rate. Figure 6.16 is a picture of a modern tensile testing machine, and Figure 6.17 illustrates schematically how the sample is tested in tension.

The force (load) on the specimen being tested is measured by the load cell, while the strain is obtained from the extensometer attached to the specimen (Fig. 6.18), and the data is collected in a computer-controlled software package.

![](_page_17_Picture_5.jpeg)

#### Figure 6.16

Modern tensile testing machine. The force (load) on the specimen is measured by the load cell while the strain is measured by the clip-on extensometer. The data is collected and analyzed by computer-controlled software.

(Courtesy of the Instron® Corporation)

![](_page_17_Figure_9.jpeg)

#### Figure 6.17

Schematic illustration showing how the tensile machine of Figure 6.16 operates. Note, however, that the crosshead of the machine in Figure 6.16 moves up and down. (Source: H. W. Hayden, W. G. Moffatt and J. Wulff*, The Structure and Properties of Materials,* vol. III*,* Mechanical Behavior*,* Wiley*,* 1965*,* Fig. 1.1, p. 2*.*)

The types of samples used for the tensile test vary considerably. For metals with a thick cross section such as plate, a 0.50-in.-diameter round specimen is commonly used (Fig. 6.19*a*). For metal with thinner cross sections such as sheet, a flat specimen is used (Fig. 6.19*b*). A 2-in. gage length within the specimen is the most commonly used gage length for tensile tests.

![](_page_18_Picture_2.jpeg)

#### Figure 6.18

Close-up of the tensile machine extensometer that measures the strain that the sample undergoes during the tensile test. The extensometer is attached to the sample by small spring clamps. (Courtesy of the Instron® Corporation)

![](_page_18_Figure_5.jpeg)

#### Figure 6.19

Examples of the geometrical shape of commonly used tension test specimens. (*a*) Standard round tension test specimen with 2-in. gage length. (*b*) Standard rectangular tension test specimen with 2-in. gage length.

(Source: H. E. McGannon (ed.)*, The Making, Shaping, and Treating of Steel,* 9th ed., United States Steel, 1971, p. 1220*.*)

![](_page_19_Figure_1.jpeg)

Normal engineering stress-strain diagram for a high-strength aluminum alloy (7075-T6). The specimens for the diagram were taken from 5⁄ 8-in. plate and had a 0.50-in. diameter with a 2-in. gage length.

The force data obtained from the chart paper for the tensile test can be converted to normal engineering stress data, and a plot of normal engineering stress versus normal engineering strain can be constructed. Figure 6.20 shows an **engineering stressstrain diagram** for a high-strength aluminum alloy.

# 6.3.1 Mechanical Property Data Obtained from the Tensile Test and the Engineering Stress-Strain Diagram

The mechanical properties of metals and alloys that are of engineering importance for structural design and can be obtained from the engineering tensile test are:

- **1.** Modulus of elasticity
- **2.** Yield strength at 0.2% offset
- **3.** Ultimate tensile strength

- **4.** Percent elongation at fracture
- **5.** Percent reduction in area at fracture
- **6.** Modulus of resilience
- **7.** Toughness (static)

**Modulus of Elasticity** In the first part of the tensile test, the metal is deformed elastically. That is, if the load on the specimen is released, the specimen will return to its original length. For metals, the maximum elastic deformation is small and usually less than 0.5% (0.005). In general, metals and alloys show a linear relationship between stress and strain in the elastic region of the engineering stress-strain diagram, which is described by Hooke's law:<sup>5</sup>

$$
\sigma \text{ (stress)} = E\varepsilon \text{ (strain)}\tag{6.9}
$$

or

$$
E = \frac{\sigma \text{ (stress)}}{\epsilon \text{ (strain)}}
$$
 (units of psi or Pa)

where *E* is the **modulus of elasticity,** or *Young's modulus.*<sup>6</sup>

The modulus of elasticity is a measure of stiffness or rigidity (resistance to elastic deformation) of the metal and is related to the bonding strength between atoms in a metal or alloy. Table 6.1 lists the elastic moduli for some common metals. Metals with high elastic moduli are relatively stiff and do not undergo elastic deformation easily. Steels, for example, have high elastic moduli values of 30 × 106 psi (207 GPa),7 whereas aluminum alloys have lower elastic moduli of about 10 to 11 × 106 psi (69 to 76 GPa). Note that in the elastic region of the stress-strain diagram, the modulus does not change with increasing stress.

**Yield Strength** The **yield strength** (YS or *σy*) is a very important value for use in engineering structural design since it is the stress at which a metal or alloy shows significant plastic deformation. Because there is no definite point on the stress-strain curve where elastic strain ends and plastic strain begins, the yield strength is chosen to be that stress at which a specific amount of strain is observed. For American engineering structural design, the yield strength is chosen as the value of stress when 0.2% plastic strain has taken place, as indicated on the engineering stress-strain diagram of Figure 6.21.

The 0.2% yield strength, also called the *0.2% offset yield strength,* is determined from the engineering stress-strain diagram, as shown in Figure 6.21. First, a line is drawn parallel to the elastic (linear) part of the stress-strain plot at 0.002 in./in. (m/m) strain, as indicated on Figure 6.21. Then at the point where this line intersects the upper part of the stress-strain curve, a horizontal line is drawn to the stress axis. The 0.2% offset yield strength is the stress where the horizontal line intersects the stress axis, and in the case of the stress-strain curve of Figure 6.21, the yield strength is 78,000 psi. It should be pointed out that the 0.2% offset yield strength is arbitrarily chosen, and thus the yield

<sup>5</sup> Robert Hooke (1635–1703). English physicist who studied the elastic behavior of solids.

<sup>6</sup> Thomas Young (1773–1829). English physicist.

<sup>7</sup> SI prefix G = giga = 109.

![](_page_21_Figure_1.jpeg)

Linear part of engineering stress-strain diagram of Figure 6.20 expanded on the strain axis to make a more accurate determination of the 0.2% offset yield strength.

strength could have been chosen at any other small amount of permanent deformation. For example, a 0.1% offset yield strength is commonly used in the United Kingdom.

**Ultimate Tensile Strength** The **ultimate tensile strength** (UTS or *σu*) is the maximum strength reached in the engineering stress-strain curve. When one wishes to know which metals are stronger, it is generally the ultimate tensile strengths that are compared. For ductile metals, the specimen develops a localized decrease in crosssectional area around the UTS point (commonly called *necking*). Fig. 6.22 shows the end stages of the necking process. Once the necking process begins, the engineering stress-strain curve will begin to dip down until fracture occurs. The dip in the engineering stress-strain curve is a result of the actual reduction in cross-sectional area of the specimen producing large stresses at the same load, while the engineering stress is determined by using the *original* cross-sectional area of the specimen. In other words, the stress in the specimen continues to increase up to the stress at fracture. It is only because we use the original cross-sectional area to determine engineering stress that the stress on the engineering stress-strain diagram decreases at the latter part of the test. The more ductile a metal is, the more the specimen will neck before fracture, and

![](_page_22_Picture_1.jpeg)

Necking in a stainless steel round specimen. The specimen was originally uniformly cylindrical. After being subjected to uniaxial tension forces, the specimen decreased in cross section, or "necked" in the middle prior to fracture. (©G2MT Laboratories)

hence the more the decrease in the stress on the stress-strain curve beyond the maximum stress. For the high-strength aluminum alloy whose stress-strain curve is shown in Figure 6.20, there is only a small decrease in stress beyond the maximum stress because this material has relatively low ductility.

The ultimate tensile strength of a metal is determined by drawing a horizontal line from the maximum point on the stress-strain curve to the stress axis. The stress where this line intersects the stress axis is called the *ultimate tensile strength,* or sometimes just the *tensile strength.* For the aluminum alloy of Figure 6.20, the ultimate tensile strength is 87,000 psi.

The ultimate tensile strength is not used much in engineering design for ductile alloys since too much plastic deformation takes place before it is reached. However, the ultimate tensile strength can give some indication of the presence of defects. If the metal contains porosity or inclusions, these defects may cause the ultimate tensile strength of the metal to be lower than normal.

**Percent Elongation** The amount of elongation that a tensile specimen undergoes during testing provides a value for the ductility of a metal. Ductility of metals is most commonly expressed as *percent elongation,* starting with a gage length usually of 2 in. (5.1 cm) (Fig. 6.19). In general, the higher the ductility (the more deformable the metal is), the higher the percent elongation. For example, a sheet of 0.062-in. (1.6-mm) commercially pure aluminum (alloy 1100-0) in the soft condition has a high percent elongation of 35%, whereas the same thickness of the high-strength aluminum alloy 7075-T6 in the fully hard condition has a percent elongation of only 11%.

As previously mentioned, during the tensile test an extensometer can be used to continuously measure the strain of the specimen being tested. However, the percent elongation of a specimen after fracture can be measured by fitting the fractured specimen together and measuring the final elongation with calipers. The percent elongation can then be calculated from the equation

elongation can then be calculated from the equation  
\n
$$
\% \text{ elongation} = \frac{\text{final length*} - \text{initial length*}}{\text{initial length}} \times 100\%
$$
\n
$$
= \frac{l - l_0}{l_0} \times 100\%
$$
\n(6.10)

The percent elongation at fracture is of engineering importance not only as a measure of ductility but also as an index of the quality of the metal. If porosity or inclusions are present in the metal or if damage due to overheating the metal has occurred, the percent elongation of the specimen tested may be decreased below normal.

**Percent Reduction in Area** The *ductility* of a metal or alloy can also be expressed in terms of the percent reduction in area. This quantity is usually obtained from a tensile test using a specimen 0.50 in. (12.7 mm) in diameter. After the test, the diameter of the reduced cross section at the fracture is measured. Using the measurements of the initial and final diameters, the percent reduction in area can be determined from the equation
