Repository: tomasSiSa18/DocumentosRAG

File: IMEC1410/ED/TGCap6/TGCap6.md (part 2 of 4)
6 CHAPTER
cross section at the fracture is measured. Using the measurements of the initial  
diameters, the percent reduction in area can be determined from the equation  
$$
\% \text{ reduction in area} = \frac{\text{initial area} - \text{final area}}{\text{initial area}} \times 100\%
$$
$$
= \frac{A_0 - A_f}{A_0} \times 100\%
$$
(6.11)

A 0.500-in.-diameter round sample of a 1030 carbon steel is pulled to failure in a tensile testing machine. The diameter of the sample was 0.343 in. at the fracture surface. Calculate the percent reduction in area of the sample.

EXAMPLE PROBLEM 6.7

### ■ Solution

% reduction in area = 
$$
\frac{A_0 - A_f}{A_0} \times 100\% = \left(1 - \frac{A_f}{A_0}\right) (100\%)
$$
  
=  $\left[1 - \frac{(\pi/4)(0.343 \text{ in.})^2}{(\pi/4)(0.500 \text{ in.})^2}\right] (100\%)$   
=  $(1 - 0.47)(100\%) = 53\%$ 

The percent reduction in area, like the percent elongation, is a measure of the ductility of the metal and is also an index of quality. The percent reduction in area may be decreased if defects such as inclusions and/or porosity are present in the metal specimen.

*<sup>\*</sup>* The initial length is the length between the gage marks on the specimen before testing. The final length is the length between these same gage marks just prior to fracture (see Example Problem 6.6).

**Modulus of Resilience** The *modulus of resilience, Ur,* is the amount of energy absorbed by a loaded material just prior to yielding. This energy is fully recovered once the load is removed. This property can be determined by calculating the area under the linear elastic portion of the engineering stress-strain diagram using Eq. 6.12. The units of the modulus of resilience will be in terms of energy per unit volume [J/m3 or N·m/m3 (lb·in/in3) or N/m2 (lb/in2)].

$$
U_r = \frac{1}{2}\sigma_y \varepsilon_y \tag{6.12}
$$

**Toughness** The *modulus of toughness* is used to describe a combination of strength and ductility behaviors. Materials with high strength and ductility will be tougher than those with lower strength and/or ductility. The modulus of toughness is determined by calculating the area under the full stress-strain curve. One can define the modulus of toughness as the amount of energy per unit volume required to bring a sample to fracture in a tensile test.

### EXAMPLE PROBLEM 6.8

For the given engineering stress-strain diagram, please find the modulus of resilience *Ur* and the toughness of the material.

![](_page_24_Figure_6.jpeg)

#### ■ Solution

The modulus of resilience *Ur* is equal to the area under the linear elastic range of the stressstrain diagram. This area can be estimated by Eq. 6.12. Based on the preceding diagram, the yield strength *σy* can be estimated as 77,000 psi, yield strain *σy* can be estimated as 0.008.

$$
U_r = \frac{1}{2}\sigma_y \varepsilon_y = \frac{1}{2}(77,000 \text{ psi})(0.008) = 0.3 \times 1000 \text{ psi} = 300 \text{ psi}
$$

The toughness of the materials can be estimated by measuring the area under the full stressstrain curve. If one estimates the total number of white squares under the stress-strain curve as 32 squares, and knowing that the area of each square is 200 psi (10,000 × 0.02), one can estimate the white area as 6400 psi.

Therefore the total area or toughness of the material will be estimated at **6700 psi or (lb.in.)/in.3** (300 + 6400). This value represents the amount of energy per unit volume required to bring a sample to fracture in static tension.

The percent reduction in area, like the percent elongation, is a measure of the ductility of the metal and is also an index of quality. The percent reduction in area may be decreased if defects such as inclusions and/or porosity are present in the metal specimen.

# 6.3.2 Comparison of Engineering Stress-Strain Curves for Selected Alloys

Engineering stress-strain curves for selected metals and alloys are shown in Figure 6.23. Alloying a metal with other metals or nonmetals and heat treatment can greatly affect the tensile strength and ductility of metals. The stress-strain curves of Figure 6.23 show a great variation in ultimate tensile strength. Elemental magnesium has a UTS of 35 ksi (1 ksi = 1000 psi), whereas SAE 1340 steel water-quenched and tempered at 700°F (370°C) has a UTS of 240 ksi.

# 6.3.3 True Stress and True Strain

The engineering stress is calculated by dividing the applied force *F* on a tensile test specimen by its original cross-sectional area *A*0 (Eq. 6.3). Since the cross-sectional area of the test specimen changes continuously during a tensile test, the engineering stress calculated is not precise. During the tensile test, after necking of the sample occurs (Fig. 6.22), the engineering stress decreases as the strain increases, leading to a maximum engineering stress in the engineering stress-strain curve (Fig. 6.24). Thus, once necking begins during the tensile test, the true stress is higher than the engineering stress. We define the true stress and true strain by the following:

The average maximum energy of the temperature of the energy of the energy of the energy. The  
once necking begins during the tensile test, the true stress is higher than the engine  
ing stress. We define the true stress and true strain by the following:  
True stress 
$$
\sigma_t = \frac{F(\text{average uniaxial force on the test sample})}{A_i(\text{instantaneous minimum cross-sectional area of sample})}
$$
 (6.13)  
True strain  $\epsilon_t = \int_{l_0}^{l_i} \frac{dl}{l} = \ln \frac{l_i}{l_0}$  (6.14)

![](_page_26_Figure_1.jpeg)

Engineering stress-strain curves for selected metals and alloys. (Source: Marin*, Mechanical Behavior of Engineering Materials,* 1st ed., 1962*.*)

![](_page_26_Figure_4.jpeg)

#### Figure 6.24

Comparison of the true stress–true strain curve with the engineering (nominal) stress-strain diagram for a low-carbon steel.

(Source: H. E. McGannon (ed.)*, The Making, Shaping, and Treating of Steel,* 9th ed., United States Steel, 1971*.*)

where *l*0 is the original gage length of the sample and *li* is the instantaneous extended gage length during the test. If we assume constant volume of the gage-length section of the test specimen during the test, then *l*0*A*0 = *li Ai* or

$$
\frac{l_i}{l_0} = \frac{A_0}{A_i} \quad \text{and} \quad \epsilon_t = \ln \frac{l_i}{l_0} = \ln \frac{A_0}{A_i}
$$
 (6.15)

Figure 6.24 compares engineering stress-strain and true stress-strain curves for a lowcarbon steel.

Engineering designs are not based on true stress at fracture since as soon as the yield strength is exceeded, the material starts to deform. Engineers use instead the 0.2% offset engineering yield stress for structural designs with the proper safety factors. However, for research, sometimes the true stress-strain curves are needed.

Compare the engineering stress and strain with the true test and strain for the tensile test of a low-carbon steel that has the following test values.

### EXAMPLE PROBLEM 6.9

Load applied to specimen = 17,000 lb*<sup>f</sup>* Initial specimen diameter = 0.500 in. Diameter of specimen under 17,000 lb*<sup>f</sup>* load <sup>=</sup> 0.472 in.

■ Solution

Area at start 
$$
A_0 = \frac{\pi}{4}d^2 = \frac{\pi}{4}(0.500 \text{ in.})^2 = 0.196 \text{ in.}^2
$$
  
Area under load  $A_i = \frac{\pi}{4}(0.472 \text{ in.})^2 = 0.175 \text{ in.}^2$ 

Assuming no volume change during extension, *A*0*l*0 = *Ai li* or *li* /*l*0 = *A*0/*Ai* .

Engineering stress 
$$
=
$$
  $\frac{F}{A_0} = \frac{17,000 \text{ lb}_f}{0.196 \text{ in.}^2} = 86,700 \text{ psi}$   
\nEngineering strain  $= \frac{\Delta l}{l} = \frac{l_i - l_0}{l_0} = \frac{A_0}{A_i} - 1 = \frac{0.196 \text{ in.}^2}{0.175 \text{ in.}^2} - 1 = 0.12$   
\nTrue stress  $= \frac{F}{A_i} = \frac{17,000 \text{ lb}_f}{0.175 \text{ in.}^2} = 97,100 \text{ psi}$   
\nTrue strain  $= \ln \frac{l_i}{l_0} = \ln \frac{A_0}{A_i} = \ln \frac{0.196 \text{ in.}^2}{0.175 \text{ in.}^2} = \ln 1.12 = 0.113$ 

# 6.4 HARDNESS AND HARDNESS TESTING

**Hardness** is a measure of the resistance of a metal to permanent (plastic) deformation. The hardness of a metal is measured by forcing an indenter into its surface. The indenter material, which is usually a ball, pyramid, or cone, is made of a material much harder than the material being tested. For example, hardened steel, tungsten carbide, or diamond are commonly used materials for indenters. For most standard

![](_page_28_Figure_1.jpeg)

(*a*) A Rockwell hardness tester. (*b*) Steps in the measurement of hardness with a diamond-cone indenter. The depth *t* determines the hardness of the material. The lower the value of *t,* the harder the material. (©Laryee)

hardness tests a known load is applied slowly by pressing the indenter at 90° into the metal surface being tested [Fig. 6.25*b* (2)]. After the indentation has been made, the indenter is withdrawn from the surface [Fig. 6.25*b* (3)]. An empirical hardness number is then calculated or read off a dial (or digital display), which is based on the crosssectional area or depth of the impression.

Table 6.2 lists the types of indenters and types of impressions associated with four common hardness tests: Brinell, Vickers, Knoop, and Rockwell. The hardness number for each of these tests depends on the shape of the indentation and the applied load. Figure 6.25 shows a modern Rockwell hardness tester, which has a digital readout display.

The hardness of a metal depends on the ease with which it plastically deforms. Thus a relationship between hardness and strength for a particular metal can be determined empirically. The hardness test is much simpler than the tensile test and can be nondestructive (i.e., the small indentation of the indenter may not be detrimental to the use of an object). For these reasons, the hardness test is used extensively in industry for quality control.

|                          |                                                    | Shape of Indentation          |          |                                     | Formula for                                                                     |  |
|--------------------------|----------------------------------------------------|-------------------------------|----------|-------------------------------------|---------------------------------------------------------------------------------|--|
| Test                     | Indenter                                           | Side View                     | Top View | Load                                | Hardness Number                                                                 |  |
| Brinell                  | 10 mm sphere<br>of steel or<br>tungsten<br>carbide | D<br>d                        | d        | P                                   | 2P<br>_____________<br>______<br>BHN<br>=<br>πD(D<br>D2 −<br>d2<br>− √<br>)     |  |
| Vickers                  | Diamond<br>pyramid                                 | 136°                          | d1<br>d1 | P                                   | = 1.72P<br>_____<br>VHN<br>2<br>d1                                              |  |
| Knoop<br>microhardness   | Diamond<br>pyramid                                 | t<br>l/b = 7.11<br>b/t = 4.00 | b<br>l   | P                                   | = 14.2P<br>_____<br>KHN<br>l<br>2                                               |  |
| Rockwell<br>A<br>C<br>D} | Diamond cone                                       | 120°<br>t                     |          | 60 kg<br>150 kg<br>100 kg           | ⎫<br>RA<br>=<br>⎪<br>⎬⎪<br>RC<br>=<br>100 − 500t<br>⎭<br>RD<br>=                |  |
| B<br>F<br>G}             | __1<br>16-in.-diameter<br>steel sphere             |                               |          | 100 kg<br>60 kg<br>150 kg<br>100 kg | ⎫<br>RB<br>=<br>⎪<br>RF<br>=<br>⎬<br>130 − 500t<br>RG<br>=<br>⎪<br>⎭<br>RE<br>= |  |
| E                        | _1<br>8-in.-diameter<br>steel sphere               | t                             |          |                                     |                                                                                 |  |

#### Table 6.2 Hardness tests

(Source: H. W. Hayden, W. G. Moffatt, and J. Wulff, *The Structure and Properties of Materials,* vol. III, Wiley, 1965, p. 12.)

# 6.5 PLASTIC DEFORMATION OF METAL SINGLE CRYSTALS

# 6.5.1 Slipbands and Slip Lines on the Surface of Metal Crystals

Let us first consider the permanent deformation of a rod of a zinc single crystal by stressing it beyond its elastic limit. An examination of the zinc crystal after the deformation shows that step markings appear on its surface, which are called **slipbands**. The slipbands in a hypothetical HCP metal single crystal are shown schematically in Figure 6.26*a*. The slipbands are caused by the slip or shear deformation of metal atoms

![](_page_30_Figure_1.jpeg)

on specific crystallographic planes called *slip planes.* The deformed HCP singlecrystal surface illustrates the formation of slipbands with **slip** primarily taking place on the HCP basal planes (Fig. 6.26*b*).

basal slip planes.

In single crystals of ductile FCC metals like copper and aluminum, slip occurs on multiple slip planes, and as a result, the slipband pattern on the surface of these metals when they are deformed is more uniform (Fig. 6.27). A closer examination of the slipped surface of metals at high magnification shows that slip has occurred on many slip planes within the slipbands (Fig. 6.28). These fine steps are called *slip lines* and are usually about 50 to 500 atoms apart, whereas slipbands are commonly separated by about 10,000 atom diameters. Unfortunately, the terms "slipband" and "slip line" are often used interchangeably.

![](_page_31_Picture_1.jpeg)

Slipband pattern on surface of copper single crystal after 0.9 percent deformation. (Magnification 100×.) (Courtesy of American Institute of Mining,

Metallurgical, and Petroleum Engineers)

![](_page_31_Figure_5.jpeg)

#### Figure 6.28

The formation of slipbands during plastic deformation. (*a*) A single crystal under a tensile force. (*b*) Slipbands appear when the applied stress exceeds the yield stress. Blocks of crystal slide past each other. (*c*) The shaded region of (*b*) has been magnified. Slip occurs on a large number of closely packed slip planes that are parallel. This region is called a slipband and appears as a line at lower magnification.

(Source: Eisenstadt, M., *Introduction to Mechanical Properties of Materials: An Ecological Approach,* 1st ed., 1971*.*)

![](_page_31_Picture_9.jpeg)

![](_page_32_Figure_1.jpeg)

Large groups of atoms in large metal crystals do *not* slide over each other simultaneously during plastic shear deformation, as indicated in this figure, since the process requires too much energy. A lower-energy process involving the slippage of a small group of atoms takes place instead.

# 6.5.2 Plastic Deformation in Metal Crystals by the Slip Mechanism

Figure 6.29 shows a possible atomic model for the slippage of one block of atoms over another in a perfect metal crystal. Calculations made from this model determine that the strength of metal crystals should be about 1000 to 10,000 times greater than their observed shear strengths. Thus, this mechanism for atomic slip in large real metal crystals must be incorrect.

In order for large metal crystals to deform at their observed low shear strengths, a high density of crystalline imperfections known as *dislocations* must be present. These dislocations are created in large numbers (∼106 cm/cm3) as the metal solidifies, and when the metal crystal is deformed, many more are created so that a highly deformed crystal may contain as high as 1012 cm/cm3 of dislocations. Figure 6.30 shows schematically how an *edge dislocation* can produce a unit of slip under a low *shear stress.* A relatively small amount of stress is required for slip by this process since only a small group of atoms slips over each other at any instant.

An analogous situation to the movement of a dislocation in a metal crystal under a shear stress can be envisaged by the movement of a carpet with a ripple in it across a very large floor. Moving the carpet by pulling on one end may be impossible because of the friction between the floor and the carpet. However, by putting a ripple in the carpet (analogous to a dislocation in a metal crystal), the carpet may be moved by pushing the ripple in the carpet one step at a time across the floor (Fig. 6.30*d*).

Dislocations in real crystals can be observed in the transmission electron microscope in thin metal foils and appear as lines due to the atomic disarray at the dislocations that interfere with the transmission path of the electron beam of the microscope. Figure 6.31 shows a network of dislocations created in mechanically rolled nickel-aluminum alloys. The cells are distinctly observable and the alloy is loaded with dislocations.

# 6.5.3 Slip Systems

Dislocations produce atomic displacements on specific crystallographic slip planes and in specific crystallographic slip directions. The slip planes are usually the most densely packed planes, which are also the farthest separated. Slip is favored on close-packed

![](_page_33_Figure_1.jpeg)

(*c*) Repetition of this process causes the dislocation to move across the crystal.

Schematic illustration of how the motion of an edge dislocation produces a unit step of slip under a low shear stress. (*a*) An edge dislocation, pictured as formed by an extra half plane of atoms. (*b*) A low stress causes a shift of atomic bonds to free a new interleaved plane. (*c*) Repetition of this process causes the dislocation to move across the crystal. This process requires less energy than the one depicted in Figure 6.28. (*d*) The "ripple in the rug" analogy. A dislocation moves through a metal crystal during plastic deformation in a manner similar to a ripple that is pushed along a carpet lying on a floor. In both cases, a small amount of relative movement is caused by the passage of the dislocation or ripple, and hence a relatively low amount of energy is expended in this process. ((*a-c)* Source: A.G. Guy*, Essentials of Materials Science,* McGraw-Hill, 1976, p. 153*.*)

Animation

![](_page_34_Picture_1.jpeg)

Dislocation cell structure in a mechanically rolled nickel-aluminum alloy sample as revealed by transmission electron microscopy. The cells are clearly visible and loaded with dislocations.

(©Professor I. Baker/Science Source)

![](_page_34_Picture_5.jpeg)

#### Figure 6.32

Comparison of atomic slip on (*a*) a close-packed plane and (*b*) a non–close-packed plane. Slip is favored on the close-packed plane because less force is required to move the atoms from one position to the next closest one, as indicated by the slopes of the bars on the atoms. Note that dislocations move one atomic slip step at a time. (Source: A. H. Cottrell*,* The Nature of Metals*,* "Materials," *Scientific American,* September 1967, p. 48*.*)

planes since a lower shear stress for atomic displacement is required than for less densely packed planes (Fig. 6.32). However, if slip on the close-packed planes is restricted due to local high stresses, for example, then planes of lower atomic packing can become operative. Slip in the close-packed directions is also favored since less energy is required to move the atoms from one position to another if the atoms are closer together.

A combination of a slip plane and a slip direction is called a **slip system.** Slip in metallic structures occurs on a number of slip systems that are characteristic for each crystal structure. Table 6.3 lists the predominant slip planes and slip directions for FCC, BCC, and HCP crystal structures.

For metals with the FCC crystal structure, slip takes place on the close-packed {111} octahedral planes and in the 〈1¯ 10〉 close-packed directions. There are eight {111} octahedral planes in the FCC crystal structure (Fig. 6.33). The (111)-type planes at opposite faces of the octahedron that are parallel to each other are considered the same type of (111) slip plane. Thus, there are only four different types of (111) slip planes in the FCC crystal structure. Each (111)-type plane contains three [1¯ 10]-type slip directions. The reverse directions are not considered different slip directions. Thus, for the FCC lattice there are 4 slip planes × 3 slip directions = 12 slip systems (Table 6.3).

![](_page_35_Figure_4.jpeg)

#### Figure 6.33

Slip planes and directions for the FCC crystal structure. (*a*) Only four of the eight {111} octahedral planes are considered slip planes since planes opposite each other are considered the same slip plane. (*b*) For each slip 〈1¯ 10〉 plane there are three slip directions since opposite directions are considered to be only one slip direction. Note that slip directions are only shown for the upper four slip planes of the octahedral FCC planes. Thus, there are four slip planes and three slip directions, giving a total of 12 slip systems for the FCC crystal structure.

| Structure                                  | Slip<br>Plane | Slip<br>Direction | Number of<br>Slip Systems |  |
|--------------------------------------------|---------------|-------------------|---------------------------|--|
| FCC:<br>Cu, Al, Ni,<br>Pb, Au, Ag,<br>γFe, | {111}         | ⟨1¯<br>10⟩        | 4 × 3 = 12                |  |
| BCC:<br>αFe, W, Mo,<br>β brass             | {110}         | ⟨¯<br>111⟩        | 6 × 2 = 12                |  |
| αFe, Mo, W,<br>Na                          | {211}         | ⟨¯<br>111⟩        | 12 × 1 = 12               |  |
| αFe, K                                     | {321}         | ⟨¯<br>111⟩        | 24 × 1 = 24               |  |
| HCP:<br>Cd, Zn, Mg,<br>Ti, Be,             | {0001}        | ⟨11¯<br>20⟩       | 1 × 3 = 3                 |  |
| Ti (prism<br>planes)                       | {10¯<br>10}   | ⟨11¯<br>20⟩       | 3 × 1 = 3                 |  |
| Ti, Mg<br>(pyramidal<br>planes)            | {10¯<br>11}   | ⟨11¯<br>20⟩       | 6 × 1 = 6                 |  |

#### Table 6.3 Slip systems observed in crystal structures

(Source: H. W. Hayden, W. G. Moffatt, and J. Wulff, *The Structure and Properties of Materials,* vol. III, Wiley, 1965, p. 100.)

The BCC structure is *not* a close-packed structure and does not have a predominant plane of highest atomic packing like the FCC structure. The {110} planes have the highest atomic density, and slip commonly takes place on these planes. However, slip in BCC metals also occurs on {112} and {123} planes. Since the slip planes in the BCC structure are not close-packed as in the case of the FCC structure, higher shear stresses are needed for slip in BCC than in FCC metals. The slip direction in BCC metals is always of the 〈¯ 111〉 type. Since there are six (110)-type slip planes of which each can slip in two [¯ 111] directions, there are 6 × 2 = 12 {110} 〈¯ 111〉 slip systems.

In the HCP structure, the basal plane (0001) is the closest-packed plane and is the common slip plane for HCP metals such as Zn, Cd, and Mg that have high *c/a* ratios (Table 6.3). However, for HCP metals such as Ti, Zr, and Be that have low *c/a* ratios, slip also occurs commonly on prism {10¯ 10} and pyramidal {10¯ 11} planes. In all cases, the slip direction remains ⟨11¯ 20⟩. The limited number of slip systems in HCP metals restricts their ductilities.

# 6.5.4 Critical Resolved Shear Stress for Metal Single Crystals

The stress required to cause slip in a pure-metal single crystal depends mainly on the crystal structure of the metal, its atomic bonding characteristics, the temperature at which it is deformed, and the orientation of the active slip planes with respect to the shear stresses. Slip begins within the crystal when the shear stress on the slip plane in the slip direction reaches a required level called the *critical resolved shear stress, τc*. Essentially, this value is the yield stress of a single crystal and is equivalent to the yield stress of a polycrystalline metal or alloy determined by a stress-strain tensile test curve.

Table 6.4 lists values for the critical resolved shear stresses of some pure-metal single crystals at room temperature. The HCP metals Zn, Cd, and Mg have low critical resolved shear stresses ranging from 0.18 to 0.77 MPa. The HCP metal titanium, on the other hand, has a very high *τc* of 13.7 MPa. It is believed that some covalent bonding mixed with metallic bonding is partly responsible for this high value of *τc*. Pure FCC metals such as Ag and Cu have low *τc* values of 0.48 and 0.65 MPa, respectively, because of their multiple slip systems.

# 6.5.5 Schmid's Law

The relationship between a uniaxial stress acting on a cylinder of a pure metal single crystal and the resulting resolved shear stress produced on a slip system within the cylinder can be derived as follows: Consider a uniaxial tensile stress *σ* acting on a metal cylinder, as shown in Figure 6.34. Let *A*0 be the area normal to the axial force *F,* and *A*<sup>1</sup> the area of the slip plane or shear area on which the resolved shear force *Fr* is acting. We can orient the slip plane and slip direction by defining the angles *ϕ* and *λ. ϕ* is the angle between the uniaxial force *F* and the normal to the slip plane area *A*1, and *λ* is the angle between the axial force and the slip direction.

In order for dislocations to move in the slip system, a sufficient resolved shear stress acting in the slip direction must be produced by the applied axial force. The resolved shear stress is

resolved shear stress is 
$$
\tau_r = \frac{\text{shear force}}{\text{shear area (slip plane area)}} = \frac{F_r}{A_1}
$$
(6.16)

| Table 6.4 Room-temperature slip systems and critical resolved shear stress for metal |
|--------------------------------------------------------------------------------------|
| single crystals                                                                      |

| Metal | Crystal<br>Structure | Purity<br>(%) | Slip<br>Plane | Slip<br>Direction | Critical<br>Shear Stress<br>(MPa) |
|-------|----------------------|---------------|---------------|-------------------|-----------------------------------|
| Zn    | HCP                  | 99.999        | (0001)        | [11¯<br>20]       | 0.18                              |
| Mg    | HCP                  | 99.996        | (0001)        | [1120]            | 0.77                              |
| Cd    | HCP                  | 99.996        | (0001)        | [11¯<br>20]       | 0.58                              |
| Ti    | HCP                  | 99.99         | (1010)        | [11¯<br>20]       | 13.7                              |
|       |                      | 99.9          | (1010)        | [11¯<br>20]       | 90.1                              |
| Ag    | FCC                  | 99.99         | (111)         | [1¯<br>10]        | 0.48                              |
|       |                      | 99.97         | (111)         | [1¯<br>10]        | 0.73                              |
|       |                      | 99.93         | (111)         | [1¯<br>10]        | 1.3                               |
| Cu    | FCC                  | 99.999        | (111)         | [1¯<br>10]        | 0.65                              |
|       |                      | 99.98         | (111)         | [1¯<br>10]        | 0.94                              |
| Ni    | FCC                  | 99.8          | (111)         | [1¯<br>10]        | 5.7                               |
| Fe    | BCC                  | 99.96         | (110)         | [¯<br>111]        | 27.5                              |
|       |                      |               | (112)         |                   |                                   |
|       |                      |               | (123)         |                   |                                   |
| Mo    | BCC                  | .             | (110)         | [¯<br>111]        | 49.0                              |

<sup>(</sup>Source: G. Dieter, *Mechanical Metallurgy,* 2nd ed., McGraw-Hill, 1976, p. 129.)

![](_page_38_Figure_4.jpeg)

Axial stress *σ* can produce a resolved shear stress *τr* and cause dislocation motion in slip plane *A*1 in the slip direction.

The resolved shear force *Fr* is related to the axial force *F* by *Fr* = *F* cos *λ*. The area of the slip plane (shear area) *A*1 = *A*0/cos *ϕ*. By dividing the shear force *F* cos *λ* by the shear area *A*0/cos *ϕ*, we obtain

$$
\tau_r = \frac{F \cos \lambda}{A_0/\cos \phi} = \frac{F}{A_0} \cos \lambda \cos \phi = \sigma \cos \lambda \cos \phi \tag{6.17}
$$

which is called *Schmid's law.* Let us now consider an example problem to calculate the resolved shear stress when a slip system is acted upon by an axial stress.

It is useful to note that in cubic systems, the direction indices of a direction perpendicular to a slip plane are the same as the Miller indices of the crystal plane. You can use this information to determine the angle between the loading axis and the axis normal to the slip plane using Eq. 3.4.

Calculate the resolved shear stress on the (111) [0¯ 11] slip system of a unit cell in an FCC nickel single crystal if a stress of 13.7 MPa is applied in the [001] direction of a unit cell.

#### ■ Solution

By geometry, the angle *λ* between the applied stress and the slip direction is 45°, as shown in Figure EP6.9*a*. In the cubic system, the direction indices of the normal to a crystal plane are the same as the Miller indices of the crystal plane. Therefore, the normal to the (111) plane that is the slip plane is the [111] direction. From Figure EP6.9*b*,

plane is the [111] direction. From Figure EP6.9b,  
\n
$$
\cos \phi = \frac{a}{\sqrt{3} a} = \frac{1}{\sqrt{3}}
$$
or  $\phi = 54.74^{\circ}$   
\n $= \sigma \cos \lambda \cos \phi = (13.7 \text{ MPa})(\cos 45^{\circ})(\cos 54.74^{\circ}) =$ 

$$
\tau_r = \sigma \cos \lambda \cos \phi = (13.7 \text{ MPa})(\cos 45^\circ)(\cos 54.74^\circ) = 5.6 \text{ MPa}
$$

![](_page_39_Figure_10.jpeg)

![](_page_39_Figure_11.jpeg)

EXAMPLE PROBLEM 6.10

# 6.5.6 Twinning

A second important plastic deformation mechanism that can occur in metals is **deformation twinning.** In this process a part of the atomic lattice is deformed so that it forms a mirror image of the undeformed lattice next to it (Fig. 6.35). The crystallographic plane of symmetry between the undeformed and deformed parts of the metal lattice is called the *twinning plane.* Twinning, like slip, occurs in a specific direction called the *twinning direction.* However, in slip the atoms on one side of the slip plane all move equal distances (Fig. 6.30), whereas in twinning the atoms move distances proportional to their distance from the twinning plane (Fig. 6.35). Figure 6.36 illustrates the basic difference between slip and twinning on the surface of a metal after deformation. Slip leaves a series of steps (lines) (Fig. 6.36*a*), whereas twinning leaves small but well-defined regions of the crystal deformed (Fig. 6.36*b*). Figure 6.37 shows some deformation twins on the surface of titanium metal.

![](_page_40_Figure_3.jpeg)

### Figure 6.35

Schematic diagram of the twinning process in an FCC lattice. (Source: H. W. Hayden, W. G. Moffatt and J. Wulff*, The Structure and Properties of Materials,* vol. III, Wiley, 1965, p. 111.)

![](_page_40_Figure_6.jpeg)

#### Figure 6.36

Schematic diagram of surfaces of a deformed metal after (*a*) slip and (*b*) twinning.

![](_page_41_Figure_1.jpeg)

![](_page_41_Figure_2.jpeg)

Twinning only involves a small fraction of the total volume of the metal crystal, and so the amount of overall deformation that can be produced by twinning is small. However, the important role of twinning in deformation is that the lattice orientation changes that are caused by twinning may place new slip systems into favorable orientation with respect to the shear stress and thus enable additional slip to occur. Of the three major metallic unit-cell structures (BCC, FCC, and HCP), twinning is most important for the HCP structure because of its small number of slip systems. However, even with the assistance of twinning, HCP metals like zinc and magnesium are still less ductile than the BCC and FCC metals that have more slip systems.

Deformation twinning is observed at room temperature for the HCP metals. Twinning is found in the BCC metals such as Fe, Mo, W, Ta, and Cr in crystals that were deformed at very low temperatures. Twinning has also been found in some of these BCC metal crystals at room temperature when they have been subjected to very high strain rates. The FCC metals show the least tendency to form deformation twins. However, deformation twins can be produced in some FCC metals if the stress level is high enough and the temperature sufficiently low. For example, copper crystals deformed at 4 K at high stress levels can form deformation twins.

# 6.6 PLASTIC DEFORMATION OF POLYCRYSTALLINE METALS

# 6.6.1 Effect of Grain Boundaries on the Strength of Metals

Almost all engineering alloys are polycrystalline. Single-crystal metals and alloys are used mainly for research purposes and only in a few cases for engineering applications.8 Grain boundaries strengthen metals and alloys by acting as barriers to dislocation movement except at high temperatures, where they become regions of weakness. For most applications where strength is important, a fine grain size is desirable, and so most metals are fabricated with a fine grain size. In general, at room temperature, fine-grained metals are stronger, harder, tougher, and more susceptible to strain hardening. However, they are less resistant to corrosion and creep (deformation under constant load at elevated temperatures; see Sec. 7.4). A fine grain size also results in a more uniform and isotropic behavior of materials. In Section 4.5, the ASTM grain size number and a method to determine the average grain diameter of a metal using metallography techniques were discussed. These parameters allow us to make a relative comparison of grain density and therefore grain boundary density in metals. Accordingly, for two components made of the same alloy, the component that has a larger ASTM grain size number or a smaller average grain diameter is stronger. The relationship between strength and grain size is of great importance to engineers. The well known *Hall–Petch equation,* Eq. 6.18, is an empirical (based on experimental measurements and not on theory) equation that relates the yield strength of a metal, *σy*, to its average grain diameter *d* as follows:

$$
\sigma_y = \sigma_0 + k/(d)^{1/2} \tag{6.18}
$$

where *σ*0 and *k* are constants related to the material of interest. A similar effect exists between hardness (Vickers microhardness test) and grain size. The equation clearly shows that as grain diameter decreases, the yield strength of the material increases. Considering that the conventional grain diameters may range from a few hundred microns to a few microns, one may expect a significant change in strength through grain refinement. The values for *σ*0 and *k* for selected materials are given in Table 6.5. It is important to note that the Hall–Petch equation does not apply to (1) extremely coarse or extremely fine grain sizes and (2) metals used at elevated temperatures.

Figure 6.38 compares the tensile stress-strain curves for single-crystal and polycrystalline unalloyed copper at room temperature. At all strains, the polycrystalline copper is stronger than the single-crystal copper. At 20% strain, the tensile strength of the polycrystalline copper is 40 ksi (276 MPa) as compared to 8 ksi (55 MPa) for single-crystal copper.

| Table 6.5 Hall–Petch relationship constants for selected |
|----------------------------------------------------------|
| materials                                                |

|            | σ0<br>(MPa) | k<br>(MPa · m1/2) |
|------------|-------------|-------------------|
| Cu         | 25          | 0.11              |
| Ti         | 80          | 0.40              |
| Mild steel | 70          | 0.74              |
| Ni3Al      | 300         | 1.70              |

<sup>8</sup> Single-crystal turbine blades have been developed for use in gas turbine engines to avoid grain boundary cracking at high temperatures and stresses. See F.L. Ver Snyder and M.E. Shank, *Mater. Sci. Eng.,* **6:**213–247(1970).

![](_page_43_Figure_1.jpeg)

Stress-strain curves for single-crystal and polycrystalline copper. The single crystal is oriented for multiple slip. The polycrystal shows higher strength at all strains.

(Source: M. Eisenstadt*, Introduction to Mechanical Properties of Materials,* Macmillan, 1971, p. 258*.*)

During the plastic deformation of metals, dislocations moving along on a particular slip plane cannot go directly from one grain into another in a straight line. As shown in Figure 6.39, slip lines change directions at grain boundaries. Thus, each grain has its own set of dislocations on its own preferred slip planes, which have different orientations from those of neighboring grains. As the number of grains increases and grain diameter becomes smaller, dislocations within each grain can travel a smaller distance before they encounter the grain boundary, at which point their movement is terminated (dislocation pileup). It is for this reason that fine-grained materials possess a higher strength. Figure 6.40 shows clearly a high-angle grain boundary that is acting as a barrier to dislocation movement and has caused dislocations to pile up at the grain boundary.

# 6.6.2 Effect of Plastic Deformation on Grain Shape and Dislocation Arrangements

**Grain Shape Changes with Plastic Deformation** Let us consider the plastic deformation of annealed samples9 of unalloyed copper that have an equiaxed grain structure. Upon cold plastic deformation, the grains are sheared relative to each other by the generation, movement, and rearrangement of dislocations. Figure 6.41 shows the

<sup>9</sup> Samples in the annealed conditions have been plastically deformed and then reheated to such an extent that a grain structure in which the grains are approximately equal in all directions (equiaxed) is produced.

![](_page_44_Picture_1.jpeg)

Polycrystalline copper that has been plastically deformed. Note that the slipbands are parallel within a grain but are discontinuous across the grain boundaries. (Magnification 60×.)

(Courtesy of Jixi Zhang)

![](_page_44_Picture_5.jpeg)

#### Figure 6.40

Dislocations piled up against a grain boundary (bottom right) as observed with a transmission electron microscope in a thin foil of titanium alloy. (S: screw dislocation; M: mixed mode). (Source: Royaly Society)

![](_page_45_Picture_1.jpeg)

![](_page_45_Figure_2.jpeg)

![](_page_45_Picture_3.jpeg)

$$
^{(b)}
$$

Optical micrographs of deformation structures of unalloyed copper that was cold-rolled to reductions of (*a*) 30 percent and (*b*) 50 percent. (Etch: potassium dichromate; magnification 300×.)

(©ASM International)

![](_page_45_Picture_8.jpeg)

![](_page_45_Figure_9.jpeg)

![](_page_45_Picture_10.jpeg)

### Figure 6.42

Transmission electron micrographs of deformation structures of unalloyed copper that was cold-rolled to reductions of (*a*) 30% and (*b*) 50%. Note that these electron micrographs correspond to the optical micrographs of Figure 6.41. (Thin-foil specimens, magnification 30,000×.) (©ASM International)

microstructures of samples of unalloyed copper sheet that was cold-rolled to reductions of 30% and 50%. Note that with increased cold rolling the grains are more elongated in the rolling direction as a consequence of dislocation movements.
