Repository: tomasSiSa18/DocumentosRAG

File: IMEC1410/ED/TGCap1234/TGCap1234.md (part 6 of 11)
# Introduction to Materials Science and Engineering
|                        | e(−1/4)(1.6−2.4)2<br>% ionic character<br>=<br>(1<br>−<br>)(100%)                                                                 |  |  |  |
|                        | e(−1/4)(−0.8)2<br>=<br>(1<br>−<br>)(100%)                                                                                         |  |  |  |
|                        | =<br>(1<br>−<br>0.85)(100%)<br>=<br>15%                                                                                           |  |  |  |

Note that as the electronegativities differ, more for the 2–6 compound, the percentage ionic character increases.

**Metallic-Covalent Mixed Bonding** Mixed metallic-covalent bonding occurs commonly. For example, the transition metals have mixed metallic-covalent bonding involving dsp bonding orbitals. The high melting points of the transition metals are attributed to mixed metallic-covalent bonding. Also in group 4A of the periodic table, there is a gradual transition from pure covalent bonding in carbon (diamond) to some metallic character in silicon and germanium. Tin and lead are primarily metallically bonded.

**Metallic-Ionic Mixed Bonding** If there is a significant difference in electronegativity in the elements that form an intermetallic compound, there may be a significant amount of electron transfer (ionic binding) in the compound. Thus, some intermetallic compounds are good examples for mixed metallic-ionic bonding. Electron transfer is especially important for intermetallic compounds such as NaZn13 and less important for compounds Al9Co3 and Fe5Zn21 since the electronegativity differences for the latter two compounds are much less.

# 2.6 SECONDARY BONDS

Until now, we have considered only primary bonding between atoms and showed that it depends on the interaction of their valence electrons. The driving force for primary atomic bonding is the lowering of the energy of the bonding electrons. Secondary bonds are relatively weak in contrast to primary bonds and have energies of only about 4 to 42 kJ/mol (1 to 10 kcal/mol). The driving force for secondary bonding is the attraction of the electric dipoles contained in atoms or molecules.

An electric dipole moment is created when two equal and opposite charges are separated, as shown in Figure 2.29*a*. Electric dipoles are created in atoms or molecules when positive and negative charge centers exist (Fig. 2.29*b*).

Dipoles in atoms or molecules create dipole moments. A *dipole moment* is defined as the charge value multiplied by the separation distance between positive and negative charges, or

$$
\mu = qd \tag{2.13}
$$

where *μ* = dipole moment  *q =* magnitude of electric charge  *d =* separation distance between the charge centers

Dipole moments in atoms and molecules are measured in Coulomb-meters (C · m) or in debye units, where 1 debye = 3.34 × 10−30 C · m.

Electric dipoles interact with each other by electrostatic (Coulombic) forces, and thus atoms or molecules containing dipoles are attracted to each other by these forces. Even though the bonding energies of secondary bonds are weak, they become important when they are the only bonds available to bond atoms or molecules together.

In general, there are two main kinds of secondary bonds between atoms or molecules involving electric dipoles: fluctuating dipoles and permanent dipoles. Collectively, these secondary dipole bonds are sometimes called *van der Walls bonds (forces).*

![](_page_77_Figure_11.jpeg)

### Figure 2.29

(*a*) An electric dipole. The dipole moment is *qd.* (*b*) An electric dipole moment in a covalently bonded molecule.

Very weak secondary bonding forces can develop between the atoms of noble-gas elements that have complete outer-valence-electron shells (s2 for helium and s2p6 for Ne, Ar, Kr, Xe, and Rn). These bonding forces arise because the asymmetrical distribution of electron charges in these atoms creates electric dipoles. At any instant, there is a high probability that there will be more electron charge on one side of an atom than on the other (Fig. 2.30). Thus, in a particular atom, the electron charge cloud will change with time, creating a "fluctuating dipole." Fluctuating dipoles of nearby atoms can attract each other, creating weak interatomic nondirectional bonds. The liquefaction and solidification of the noble gases at low temperatures and high pressures are attributed to fluctuating dipole bonds. The melting and boiling points of the noble gases at atmospheric pressure are listed in Table 2.8. Note that as the atomic size of the noble gases increases, the melting and boiling points also increase due to stronger bonding forces since the electrons have more freedom to create stronger dipole moments.

Weak bonding forces among covalently bonded molecules can be created if the molecules contain **permanent dipoles.** For example, the methane molecule, CH4,

![](_page_78_Figure_3.jpeg)

#### Figure 2.30

Electron charge distribution in a noble gas atom. (*a*) An idealized symmetric charge distribution in which the negative and positive charge centers are superimposed at the center. (*b*) The actual asymmetric distribution of electrons causing a temporary dipole.

| Table 2.8 The melting and boiling points of various noble gases |  |  |
|-----------------------------------------------------------------|--|--|
|                                                                 |  |  |

| Noble Gas | Melting Point (°C) | Boiling Point (°C) |
|-----------|--------------------|--------------------|
| Helium    | −272.2             | −268.9             |
| Neon      | −248.7             | −245.9             |
| Argon     | −189.2             | −185.7             |
| Krypton   | −157.0             | −152.9             |
| Xenon     | −112.0             | −107.1             |
| Radon     | −71.0              | −61.8              |

with its four C–H bonds arranged in a tetrahedral structure (Fig. 2.24), has a zero dipole moment because of its symmetrical arrangement of four C–H bonds. That is, the vectorial addition of its four dipole moments is zero. The chloromethane molecule, CH3Cl, in contrast, has an asymmetrical tetrahedral arrangement of three C–H bonds and one C–Cl bond, resulting in a net dipole moment of 2.0 debyes. The replacement of one hydrogen atom in methane with one chlorine atom raises the boiling point from −128°C for methane to −14°C for chloromethane. The much higher boiling point of chloromethane is due to the permanent dipole bonding forces among the chloromethane molecules.

The **hydrogen bond** is a special case of a permanent dipole-dipole interaction between polar molecules. Hydrogen bonding occurs when a polar bond containing the hydrogen atom, O–H or N–H, interacts with the electronegative atoms O, N, F, or Cl. For example, the water molecule, H2O, has a permanent dipole moment of 1.84 debyes due to its asymmetrical structure with its two hydrogen atoms at an angle of 105° with respect to its oxygen atom (Fig. 2.31*a*).

The hydrogen atomic regions of the water molecule have positively charged centers, and the opposite end region of the oxygen atom has a negatively charged center (Fig. 2.31*a*). In hydrogen bonding between water molecules, the negatively charged region of one molecule is attracted by coulombic forces to the positively charged region of another molecule (Fig 2.31*b*).

In liquid and solid water, relatively strong intermolecular permanent dipole forces (hydrogen bonding) are formed among the water molecules. The energy associated with the hydrogen bond is about 29 kJ/mol (7 kcal/mol) as compared to about 2 to 8 kJ/mol (0.5 to 2 kcal/mol) for fluctuating dipole forces in the noble gases. The exceptionally high boiling point of water (100°C) for its molecular mass is attributed to the effect of hydrogen bonding. Hydrogen bonding is also very important for strengthening the bonding between molecular chains of some types of polymeric materials.

![](_page_79_Figure_5.jpeg)

#### Figure 2.31

(*a*) Permanent dipole nature of the water molecule. (*b*) Hydrogen bonding among water molecules due to permanent dipole attraction.

### 2.7 SUMMARY

Atoms consist mainly of three basic subatomic particles: *protons, neutrons,* and *electrons.* The electrons are envisaged as forming a cloud of varying density around a denser atomic nucleus containing almost all the mass of the atom. The outer electrons (high energy electrons) are the valence electrons, and it is mainly their behavior that determines the chemical reactivity of each atom.

Electrons obey the laws of quantum mechanics, and as a result, the energies of electrons are *quantized.* That is, an electron can have only certain allowed values of energies. If an electron changes its energy, it must change to a new allowed energy level. During an energy change, an electron emits or absorbs a photon of energy according to Planck's equation Δ*E* = *hν*, where ν is the frequency of the radiation. Each electron is associated with four quantum numbers: the principal quantum number *n,* the subsidiary quantum number *l,* the magnetic quantum number *ml ,* and the spin quantum number *ms.* According to Pauli's exclusion principle, *no two electrons in the same atom can have all four quantum numbers the same.* Electrons also obey Heisenberg's uncertainty principle, which states that it is impossible to determine the momentum and position of an electron simultaneously. Thus, the location of electrons in atoms must be considered in terms of electron density distributions.

There are two main types of atomic bonds: (1) *strong primary bonds* and (2) *weak secondary bonds.* Primary bonds can be subdivided into (1) *ionic,* (2) *covalent,* and (3) *metallic bonds,* and secondary bonds can be subdivided into (1) *fluctuating dipoles* and (2) *permanent dipoles.*

*Ionic bonds* are formed by the transfer of one or more electrons from an electropositive atom to an electronegative one. The ions are bonded together in a solid crystal by electrostatic (coulombic) forces and are *nondirectional.* The size of the ions (geometric factor) and electrical neutrality are the two main factors that determine the ion packing arrangement. *Covalent bonds* are formed by the sharing of electrons in pairs by half-filled orbitals. The more the bonding orbitals overlap, the stronger the bond. Covalent bonds are *directional. Metallic bonds* are formed by metal atoms by a mutual sharing of valence electrons in the form of delocalized electron charge clouds. In general, the fewer the valence electrons, the more delocalized they are and the more metallic the bonding. *Metallic bonding* only occurs among an aggregate of atoms and is *nondirectional.*

*Secondary bonds* are formed by the electrostatic attraction of electric dipoles within atoms or molecules. *Fluctuating dipoles* bond atoms together due to an asymmetrical distribution of electron charge within atoms. These bonding forces are important for the liquefaction and solidification of noble gases. *Permanent dipole* bonds are important in the bonding of polar covalently bonded molecules such as water and hydrocarbons.

*Mixed bonding* commonly occurs between atoms and in molecules. For example, metals such as titanium and iron have mixed metallic-covalent bonds; covalently bonded compounds such as GaAs and ZnSe have a certain amount of ionic character; some intermetallic compounds such as NaZn13 have some ionic bonding mixed with metallic bonding. In general, bonding occurs between atoms or molecules because their energies are lowered by the bonding process.

# 2.8 DEFINITIONS

### *Sec. 2.1*

- **Law of multiple proportions:** when atoms are combined in specific simple fractions, they form different compounds.
- **Law of mass conservation:** a chemical reaction does not lead to the creation or destruction of matter.

*Sec. 2.2*

**Atomic number (***Z***):** the number of protons in the nucleus of an atom.

**Atomic mass unit:** defined as 1/12 the mass of a carbon atom.

**Mass number (***A***):** the sum of protons and neutrons in the nucleus of an atom.

**Isotopes:** atoms of the same element that have the same number of protons but not the same number of neutrons.

**Mole:** the amount of substance that contains 6.02 × 1023 elementary entities (atoms or molecules).

**Law of chemical periodicity:** properties of elements are functions of their atomic number in a periodic manner.

*Sec. 2.3*

**Quanta:** discrete (specific) amounts of energy emitted by atoms and molecules.

- **Electromagnetic radiation:** energy released and transmitted in the form of electromagnetic waves.
- **Photon:** quantum of energy emitted or released in the form of electromagnetic radiation with a specific wavelength and frequency.

**Ionization energy:** the minimum energy required to separate an electron from its nucleus.

**Uncertainty principle:** it is impossible to simultaneously determine the exact position and the exact momentum of a body (for instance an electron).

- **Electron density:** the probability of finding an electron of a given energy level in a given region of space.
- **Orbitals:** different wave functions that are solutions to the wave equation and can be presented as electron density diagrams.
- **Boundary surface:** an alternative to the electron density diagram showing the area inside which one can find an electron with a probability of 90%.
- **Principal quantum number:** A quantum number representing the energy level of the electron.
- **Orbital quantum number:** the shape of the electron cloud or the boundary space of the orbital is determined by this number.

**Magnetic quantum number:** represents the orientation of the orbitals within each subshell. **Spin quantum number:** represents the spin of the electron.

**Pauli's exclusion principle:** no two electrons can have the same set of four quantum numbers.

- **Nucleus charge effect:** the higher the charge of the nucleus, the higher is the attraction force on an electron and the lower the energy of the electron.
- **Shielding effect:** when two electrons within the same energy level repel each other and thus counteract the attraction force of the nucleus.

*Sec. 2.4*

- **Metallic radius:** half the distance between the nuclei of two adjacent atoms in a sample of a metallic element.
- **Covalent radius:** half the distance between the nuclei of the identical atoms within a covalent molecule.
- **First ionization energy:** the energy required for the removal of the outermost electron.

**Second ionization energy:** the energy required to remove a second outer core electron (after the first one has been removed).

- **Positive oxidation number:** the number of outer electrons that an atom can give up through the ionization process.
- **Electron affinity:** the tendency of an atom to accept one or more electrons and release energy in the process.

**Negative oxidation number:** the number of electrons that an atom can gain.

**Reactive metals:** metals with low ionization energies and little or no electron affinity.

**Reactive nonmetals:** nonmetals with high ionization energies and extensive electron affinity.

**Metalloids:** elements that can behave either in a metallic or a nonmetallic manner.

**Electronegativity:** the degree by which atoms attract electrons to themselves.

**Hess law:** the total heat of formation is equal to the sum of the heat of formation in the five steps of ionic solid formation.

### *Sec. 2.5*

**Primary bonds:** strong bonds that form between atoms.

- **Ionic bonding:** a primary bond that forms between metals and nonmetals or atoms with large differences in their electronegativities.
- **Equilibrium interionic distance:** the distance between the cation and the anion when the bond is formed (at equilibrium).
- **Lattice energy:** energy associated with the formation of a 3-D solid from gaseous ions through ionic bonding.
- **Covalent bonding:** a type of primary bond typically observed between atoms with small differences in their electronegativities and mostly between nonmetals.
- **Shared pair (bonding pair):** the pair of electrons in the formed covalent bond.
- **Bond order:** the number of shared pairs (covalent bonds) formed between two atoms.
- **Bond energy:** the energy required to overcome the attraction force between the nuclei and the shared pair of electrons in a covalent bond.
- **Bond length:** the distance between the nuclei of two bonded atoms at the point of minimum energy in a covalent bond.
- **Hybrid orbitals:** when two or more atomic orbitals mix to form new orbitals.
- **Network covalent solids:** materials that are made up entirely of covalent bonds.
- **Metallic bonds:** example of a primary bond that forms due to tight packing of atoms in metals during solidification.

### *Sec. 2.6*

- **Secondary bonds:** comparatively weak bonds that form between molecules (and atoms of noble gasses) due to electrostatic attraction electric dipoles.
- **Fluctuating dipole:** a changing dipole created by instantaneous changes in the electron charge clouds.

**Permanent dipole:** a stable dipole created due to structural asymmetries in the molecule. **Hydrogen bond:** a special case of permanent dipole interaction between polar molecules.

# 2.9 PROBLEMS

Answers to problems marked with an asterisk are given at the end of the book.

# Knowledge and Comprehension Problems

- **2.1** Describe the laws of (*a*) multiple proportions and (*b*) mass conservation as related to atoms and their chemical properties.
- **2.2** How did scientists find out that atoms themselves are made up of smaller particles?
- **2.3** How was the existence of electrons first verified? Discuss the characteristics of electrons.

- **2.4** How was the existence of protons first verified? Discuss the characteristics of protons.
- **2.5** What are the similarities and differences among protons, neutrons, and electrons? Compare in detail.
- **2.6** One mole of iron atoms has a mass of 55.85 g; without any calculations determine the mass in amu of one iron atom.
- **2.7** One atom of oxygen has a mass of 16.00 amu; without any calculations determine the mass in grams of one mole of oxygen atoms.
- **2.8** Define (*a*) atomic number, (*b*) atomic mass, (*c*) atomic mass unit (amu), (*d*) mass number, (*e*) isotopes, (*f*) mole, (*g*) relative atomic mass, (*h*) average relative atomic mass, and (*i*) Avogadro's number.
- **2.9** Explain the law of chemical periodicity.
- **2.10** What is the nature of visible light? How is the energy released and transmitted in visible light?
- **2.11** (*a*) Rank the following emissions in increasing magnitude of wavelength: microwave oven emissions, radio waves, sun lamp emissions, X-ray emissions, and gamma ray emissions from the sun. (*b*) Rank the same emissions in terms of frequency. Which emission has the highest energy?
- **2.12** Describe the Bohr model of the hydrogen atom. What are the shortcomings of the Bohr model?
- **2.13** Describe the uncertainty principle. How does this principle contradict Bohr's model of the atom?
- **2.14** Describe the following terms (give a diagram for each): (*a*) electron density diagram, (*b*) orbital, (*c*) boundary surface representation, and (*d*) radial probability.
- **2.15** Name and describe all the quantum numbers.
- **2.16** Explain Pauli's exclusion principle.
- **2.17** Describe (*a*) the nucleus charge effect, and (*b*) the shielding effect in multielectron atoms.
- **2.18** Describe the terms (*a*) metallic radius, (*b*) covalent radius, (*c*) first ionization energy, (*d*) second ionization energy, (*e*) oxidation number, (*f*) electron affinity, (*g*) metals, (*h*) nonmetals, (*i*) metalloids, and (*j*) electronegativity.
- **2.19** Compare and contrast the three primary bonds in detail (draw a schematic for each). Explain the driving force in the formation of such bonds, or in other words, why do atoms want to bond at all?
- **2.20** Describe the factors that control packing efficiency (number of neighbors) in ionic and covalent solids. Give an example of each type of solid.
- **2.21** Describe the five stages leading to the formation of an ionic solid. Explain which stages require energy and which stages release energy.
- **2.22** Describe (*a*) the Hess law, (*b*) lattice energy, and (*c*) heat of formation.
- **2.23** Describe the terms (*a*) shared pair, (*b*) bond order, (*c*) bond energy, (*d*) bond length, (*e*) polar and nonpolar covalent bonds, and (*f*) network covalent solid.
- **2.24** Explain the hybridization process in carbon. Use orbital diagrams.
- **2.25** Describe the properties (electrical, mechanical, etc.) of materials that are exclusively made up of (*a*) ionic bonds, (*b*) covalent bonds, and (*c*) metallic bonds. Name a material for each type.

- **2.26** What are secondary bonds? What is the driving force for the formation of such bonds? Give examples of materials in which such bonds exist.
- **2.27** Discuss various types of mixed bonding.
- **2.28** Define the following terms: (*a*) dipole moment, (*b*) fluctuating dipole, (*c*) permanent dipole, (*d*) van der Waals bonds, and (*e*) hydrogen bond.

# Application and Analysis Problems

- **2.29** The diameter of a soccer ball is approximately 0.279 m (11 in.). The diameter of the moon is 3.476 × 106 m. Give an "estimate" of how many soccer balls it will take to cover the surface of the moon (assume the moon is a sphere with a flat terrain). Compare this number to Avogadro's number. What is your conclusion?
- **2.30** Each quarter produced by the U.S. mint is made up of a copper and nickel alloy. In each coin, there is 0.00740 mole of Ni and 0.0886 mole of copper. (*a*) What is the total mass of a quarter? (*b*) What percentage of the mass of a quarter is nickel and what percentage is copper?
- **2.31** Sterling silver contains 92.5 wt% silver and 7.5 wt% copper. Copper is added to silver to make the metal stronger and more durable. A small sterling silver spoon has a mass of 100 g. Calculate the number of copper and silver atoms in the spoon.
- **2.32** There are two naturally occurring isotopes for boron with mass numbers 10 (10.0129 amu) and 11 (11.0093 amu); the percentages are 19.91 and 80.09, respectively. (*a*) Find the average atomic mass and (*b*) the relative atomic mass (or atomic weight) of boron. (*c*) Compare your value with that presented in the periodic table.
- **2.33** A monel alloy consists of 70 wt% Ni and 30 wt% Cu. What are the atomic percentages of Ni and Cu in this alloy?
- **2.34** What is the chemical formula of an intermetallic compound that consists of 15.68 wt% Mg and 84.32 wt% Al?
- **2.35** In order to raise the temperature of 100 g of water from room temperature (20°C) to boiling temperature (100°C), an energy input of 33,440.0 J is required. If one uses a microwave oven (*λ* of radiation of 1.20 cm) to achieve this, how many photons of the microwave radiation is required?
- **2.36** For Prob. 2.35, determine the number of photons to achieve the same increase in temperature if (*a*) ultraviolet (*λ* = 1.0 × 10−8 m), visible (*λ* = 5.0 × 10−7 m), and infrared (*λ* = 1.0 × 10−4 m) lights were used. What important conclusions can you draw from this exercise?
- **2.37** In order for the human eye to detect visible light, its optic nerves must be exposed to a minimum energy of 2.0 × 10−17 J. (*a*) Calculate the number of photons of red light needed to achieve this (*λ* = 700 nm). (*b*) Without any additional calculations, determine if you would need more or fewer photons of blue light to excite the optical nerves.
- **2.38** Represent the wavelength of the following rays by comparing each to the length of a physical object [e.g., a ray with a wavelength of 1 m (100 cm) would be approximately the length of a baseball bat]: (*a*) rays from a dental ray, (*b*) rays in a microwave oven, (*c*) rays in a sun lamp, (*d*) rays in a heat lamp, and (*e*) an FM radio wave.

- **2.39** For the rays in Prob. 2.38, without any calculations, rank them in increasing order of the energy of the radiation.
- **2.40** In a commercial X-ray generator, a stable metal such as copper (Cu) or tungsten (W) is exposed to an intense beam of high-energy electrons. These electrons cause ionization events in the metal atoms. When the metal atoms regain their ground state they emit X-rays of characteristic energy and wavelength. For example, a "tungsten" atom struck by a high-energy electron may lose one of its K shell electrons. When this happens, another electron, probably from the tungsten L shell, will "fall" into the vacant site in the K shell. If such a 2p → 1s transition occurs in tungsten, a tungsten K*α* X-ray is emitted. A tungsten K*α* X-ray has a wavelength *λ* of 0.02138 nm. What is its energy? What is its frequency?
- **2.41** A hydrogen atom exists with its electron in the *n* = 4 state. The electron undergoes a transition to the *n* = 3 state. Calculate (*a*) the energy of the photon emitted, (*b*) its frequency, and (*c*) its wavelength in nanometers (nm).
- **2.42** A hydrogen atom exists with its electron in the *n* = 6 state. The electron undergoes a transition to the *n* = 2 state. Calculate (*a*) the energy of the photon emitted, (*b*) its frequency, and (*c*) its wavelength in nanometers.
- **2.43** Use the information given in Example Problems 2.4 and 2.5 to determine the uncertainty associated with the electron's position if the uncertainty in determining its velocity is 1 percent. Compare the calculated uncertainty in the position with the estimated diameter of the atom. What is your conclusion?
- **2.44** Repeat Prob. 2.43 to determine the uncertainty associated with the electron's position if the uncertainty in determining its velocity is 2%. Compare the calculated uncertainty in the position with that of Prob. 2.43. What is your conclusion?
- **2.45** For the principal quantum number, *n,* of value 4, determine all other possible quantum numbers for *ℓ* and *mℓ*.
- **2.46** For each pair of *n* and *ℓ* given below, give the sublevel name, possible values of *mℓ*, and the corresponding number of orbitals.
  - (*a*) *n* = 1, *ℓ* = 0
  - (*b*) *n* = 2, *ℓ* = 1
  - (*c*) *n* = 3, *ℓ* = 2
  - (*d*) *n* = 4, *ℓ* = 3
- **2. 47** Determine if the following combinations of quantum numbers are acceptable.
  - (*a*) *n* = 3, *ℓ* = 0, *mℓ* = +1
  - (*b*) *n* = 6, *ℓ* = 2, *mℓ* = −3
  - (*c*) *n* = 3, *ℓ* = 3, *mℓ* = −1
  - (*d*) *n* = 2, *ℓ* = 1, *mℓ* = +1
- **2.48** In each row (*a* through *d*) there is only one piece of information that is wrong. Highlight the information that is wrong and explain why.

|     | n | ℓ | mℓ | Name |
|-----|---|---|----|------|
| (a) | 3 | 0 | 1  | 3s   |
| (b) | 2 | 1 | −1 | 2s   |
| (c) | 3 | 1 | +2 | 3d   |
| (d) | 3 | 3 | 0  | 4f   |

- **2.49** Determine the four quantum numbers for the third, 15th, and 17th electrons of the Cl atom.
- **2.50** Determine the electron configuration and group number of the atom in the ground state based on the given partial (valence level) orbital diagram. Identify the element.

![](_page_86_Figure_3.jpeg)

- **2.51** Write the electron configurations of the following elements by using spdf notation: (*a*) yttrium, (*b*) hafnium, (*c*) samarium, (*d*) rhenium.
- **2.52** Write the electron configuration of the following ions using the spdf notation: (*a*) Cr2+, Cr3+, Cr6+; (*b*) \*Mo3+, Mo4+, Mo6+; (*c*) Se4+, Se6+, Se2−.
- **2.53** Rank the following atoms by (*a*) increasing atomic size and (*b*) decreasing first ionization energy, IE1. Use only the periodic table to answer the questions. Check your answer using Figs. 2.10 and 2.11.
  - (*i*) K, Ca, Ga
  - (*ii*) Ca, Sr, Ba
  - (*iii*) I, Xe, Cs
- **2.54** Rank the following atoms in (*a*) increasing atomic size and (*b*) decreasing first ionization energy, IE1. Use only the periodic table to answer the questions. Check your answer using Figs. 2.10 and 2.11.
  - (*i*) Ar, Li, F, O, Cs, C
  - (*ii*) Sr, H, Ba, He, Mg, Cs
- **2.55** The first ionization energies of two atoms with electron configurations (*a*) 1S22s22p6 and (*b*) 1s22s22p63s1 are given to be 2080 kJ/mol and 496 kJ/mol. Determine which IE1 belongs to which electronic structure and justify your answer.
- **2.56** The first ionization energies of three atoms with electron configurations (*a*) [He]2s2, (*b*) [Ne]3s1, (*c*) [Ar]4s1, and (*d*) [He]2s1 are given to be 496 kJ/mol, 419 kJ/mol, 520 kJ/mol, and 899 kJ/mol. Determine which IE1 belongs to which electronic structure and explain your answer.
- **2.57** Similar to Fig. 2.15, use (*a*) orbital diagrams and (*b*) Lewis symbols to explain the formation of Na+ and O2− ions and the corresponding bonding. What is the formula of the compound?
- **2.58** Calculate the attractive force ( ) between a pair of Ba2+ and S2− ions that just touch each other. Assume the ionic radius of the Ba2+ ion to be 0.143 nm and that of the S2− ion to be 0.174 nm.
- **2.59** Calculate the net potential energy for a Ba2+ S2− ion pair by using the *b* constant calculated from Prob. 2.58. Assume *n* = 10.5.
- **2.60** If the attractive force between a pair of Cs+ and I− ions is 2.83 × 10−9 N and the ionic radius of the Cs+ ion is 0.165 nm, calculate the ionic radius of the I− ion in nanometers.
- **2.61** For the each pair of bonds presented below, determine which has the higher lattice energy (more negative). Explain your answer. Also, which of the five ionic

compounds do you think has the highest melting temperature and why? Verify your answer.

- (*a*) LiCl and CsCl
- (*b*) CsCl and RbCl
- (*c*) LiF and MgO
- (*d*) MgO and CaO

**2.62** (*a*) Calculate the lattice energy for the formation of solid NaF if the following information is given. (*b*) What does the calculated lattice energy tell you about the material?

- 109 kJ is required to convert solid Na to gaseous Na
- 243 kJ is required to convert gaseous F2 to two monatomic F atoms
- 496 kJ is required to remove the 3s1 electron of Na (form Na+ cation)
- −349 kJ of energy (energy is released) to add an electron to the F (form Na− anion)
- −411 kJ of energy to form gaseous NaF (heat of formation of NaF)
- **2.63** Calculate the lattice energy for the formation of solid NaCl if the following information is given. What does the calculated lattice energy tell you about the material?
  - (*i*) 109 kJ is required to convert solid Na to gaseous Na
  - (*ii*) 121 kJ is required to convert gaseous Cl2 to two monatomic Cl atoms
  - (*iii*) 496 kJ is required to remove the 3s1 electron of Na (form Na+ cation)
  - (*iv*) −570 kJ of energy (energy is released) to add an electron to the Cl
  - (*v*) −610 kJ of energy to form gaseous NaCl (heat of formation of NaCl)
- **2.64** For each bond in the following series of bonds, determine the bond order, rank bond length, and rank bond strength. Use only the periodic table. Explain your answers.
  - (*a*) S−F; S−Br; S−Cl
  - (*b*) C−C; C=C; C≡C
- **2.65** Rank the following covalently bonded atoms according to the degree of polarity: C−N; C−C; C−H; C−Br.
- **2.66** List the number of atoms bonded to a C atom that exhibits sp3, sp2, and sp hybridization. For each, give the geometrical arrangement of the atoms in the molecule.
- **2.67** Is there a correlation between the electron configurations of the elements scandium (*Z* = 21) through copper (*Z* = 29) and their melting points? (See Table 2.7.)
- **2.68** Compare the percentage ionic character in the semiconducting compounds CdTe and InP.

# Synthesis and Evaluation Problems

- **2.69** 39K, 40K, and 41K are the three isotopes of potassium. If 40K has the lowest abundance, which other isotope has the highest?
- **2.70** Most modern *scanning electron microscopes* (SEMs) are equipped with energydispersive X-ray detectors for the purpose of chemical analysis of the specimens. This X-ray analysis is a natural extension of the capability of the SEM because the electrons that are used to form the image are also capable of creating characteristic X-rays in the sample. When the electron beam hits the specimen, X-rays specific to the elements in the specimen are created. These can be detected and used to deduce

| Wavelength<br>of Kα X-Rays |
|----------------------------|
| 0.2291 nm                  |
| 0.2103 nm                  |
| 0.1937 nm                  |
| 0.1790 nm                  |
| 0.1659 nm                  |
| 0.1542 nm                  |
| 0.1436 nm                  |
|                            |

the composition of the specimen from the well-known wavelengths of the characteristic X-rays of the elements. For example:

Suppose a metallic alloy is examined in an SEM and three different X-ray energies are detected. If the three energies are 7492, 5426, and 6417 eV, what elements are present in the sample? What would you call such an alloy? (Look ahead to Chap. 9 in the textbook.)

- **2.71** According to Sec. 2.5.1, in order to form monatomic ions from metals and nonmetals, energy must be added. However, we know that primary bonds form because the involved atoms want to lower their energies. Why then do ionic compounds form?
- **2.72** Of the noble gases Ne, Ar, Kr, and Xe, which should be the most chemically reactive?
- **2.73** The melt temperature of Na is 89°C and is higher than the melt temperature of K (63.5°C). Can you explain this in terms of the differences in electronic structure?
- **2.74** The melt temperature of Li (180°C) is significantly lower than the melt temperature of its neighbor Be (1287°C). Can you explain this in terms of the differences in electronic structure?
- **2.75** The melting point of the metal potassium is 63.5°C, while that of titanium is 1660°C. What explanation can be given for this great difference in melting temperatures?
- **2.76** Cartridge brass is an alloy of two metals: 70 wt% copper and 30 wt% zinc. Discuss the nature of the bonds between copper and zinc in this alloy.
- **2.77** After ionization, why is the sodium ion smaller than the sodium atom? After ionization, why is the chloride ion larger than the chlorine atom?
- **2.78** Regardless of the type of primary bond, why does the tendency exist for atoms to bond?
- **2.79** Pure aluminum is a ductile metal with low tensile strength and hardness. Its oxide Al2O3 (alumina) is extremely strong, hard, and brittle. Can you explain this difference from an atomic bonding point of view?
- **2.80** Graphite and diamond are both made from carbon atoms. (*a*) List some of the physical characteristics of each. (*b*) Give one application for graphite and one for diamond. (*c*) If both materials are made of carbon, why does such a difference in properties exist?
- **2.81** Silicon is extensively used in the manufacture of integrated circuit devices such as transistors and light-emitting diodes. It is often necessary to develop a thin oxide layer (SiO2) on silicon wafers. (*a*) What are the differences in properties between the silicon substrate and the oxide layer? (*b*) Design a process that produces the oxide layer on a silicon wafer. (*c*) Design a process that forms the oxide layer only in certain desired areas.

- **2.82** How can the high electrical and thermal conductivities of metals be explained by the "electron gas" model of metallic bonding? Ductility?
- **2.83** Describe fluctuating dipole bonding among the atoms of the noble gas neon. Of a choice between the noble gases krypton and xenon, which noble gas would be expected to have the strongest dipole bonding, and why?
- **2.84** Carbon tetrachloride (CCl4) has a zero dipole moment. What does this tell us about the C–Cl bonding arrangement in this molecule?
- **2.85** Methane (CH4) has a much lower boiling temperature than does water (H2O). Explain why this is true in terms of the bonding between molecules in each of these two substances.
- **2.86** For each of the following compounds, state whether the bonding is essentially metallic, covalent, ionic, van der Waals, or hydrogen: (*a*) Ni, (*b*) ZrO2, (*c*) graphite, (*d*) solid Kr, (*e*) Si, (*f*) BN, (*g*) SiC, (*h*) Fe2O3, (*i*) MgO, (*j*) W, (*k*) H2O within the molecules, (*l*) H2O between the molecules. If ionic and covalent bonding are involved in the bonding of any of the compounds listed, calculate the percentage ionic character in the compound.
- **2.87** In the manufacturing of a lightbulb, the bulb is evacuated of air and then filled with argon gas. What is the purpose of this?
- **2.88** Stainless steel is a corrosion-resistant metal because it contains large amounts of chromium. How does chromium protect the metal from corrosion? Hint: Chromium reacts with oxygen.
- **2.89** Robots are used in auto industries to weld two components at specific locations. Clearly, the end position of the arm must be determined accurately in order to weld the components at a precise position. (*a*) In selecting the material for the arms of such robots, what factors must be considered? (*b*) Select a proper material for this application.
- **2.90** A certain application requires a material that is lightweight, an electrical insulator, and has some flexibility. (*a*) Which class of materials would you search for this selection? (*b*) Explain your answer from a bonding point of view.
- **2.91** A certain application requires a material that is electrically nonconductive (insulator), extremely stiff, and lightweight. (*a*) Which classes of materials would you search for this selection? (*b*) Explain your answer from a bonding point of view.
- **2.92** Solid potassium and solid calcium have densities 0.862 gr/cm3 and 1.554 g/cm3. Compare the mass of individual potassium and calcium atoms; what is your observation? How do you explain the difference in the solid density between the two elements?

# CHAPTER

# Crystal and Amorphous Structure in Materials

![](_page_90_Picture_2.jpeg)

((a) © McGraw-Hill Education; (b) © Doug Sherman/Geofile; (c) © Zadiraka Evgenii/Shutterstock; (d) © Getty Images/iStockphoto; (e) Source: James St. John)

(*d*) (*e*) Solids may be categorized broadly into crystalline and amorphous solids. Crystalline solids, due to orderly structure of their atoms, molecules, or ions, possess welldefined shapes. Metals are crystalline and are composed of well-defined crystals or grains. The grains are small and are not clearly observable due to the opaque nature of metals. In minerals, mostly translucent to transparent in nature, the well-defined crystalline shapes are clearly observable. The following images show the crystalline nature of minerals such as (*a*) celestite (SrSo4) with a sky blue or celestial color, (*b*) pyrite (FeS2), also called "fool's gold" due to its brassy yellow color, (*c*) amethyst (SiO2), a purple variety of quartz, and (*d*) halite (NaCl), better known as rock salt. In contrast, amorphous solids have poor or no long-range order and do not solidify with the symmetry and regularity of crystalline solids. As an example, the amorphous structure of hyalite opal or glass opal is shown in Figure e. Note the lack of symmetry and of sharp and well-defined crystal edges. ■

By the end of this chapter, students will be able to

- 1. Describe what crystalline and noncrystalline (amorphous) materials are.
- 2. Learn how atoms and ions in solids are arranged in space and identify the basic building blocks of solids.
- 3. Describe the difference between atomic structure and crystal structure for solid material.
- 4. Distinguish between crystal structure and crystal system.
- 5. Explain why plastics cannot be 100 percent crystalline in structure.

- 6. Explain polymorphism or allotropy in materials.
- 7. Compute the densities for metals having body-centered and face-centered cubic structures.
- 8. Describe how to use the X-ray diffraction method for material characterization.
