Repository: tomasSiSa18/DocumentosRAG

File: IMEC1410/ED/TGCap1234/TGCap1234.md (part 7 of 11)
# Introduction to Materials Science and Engineering
- 9. Write the designation for atom position, direction indices, and Miller indices for cubic crystals. Specify what are the three densely packed structures for most metals. Determine Miller-Bravais indices for hexagonal closepacked structure. Be able to draw directions and planes in cubic and hexagonal crystals.

# 3.1 THE SPACE LATTICE AND UNIT CELLS

The physical structure of solid materials of engineering importance depends mainly on the arrangements of the atoms, ions, or molecules that make up the solid and the bonding forces between them. If the atoms or ions of a solid are arranged in a pattern that repeats itself in three dimensions, they form a solid that has *long-range order* (LRO) and is referred to as a *crystalline solid* or *crystalline material.* Examples of crystalline materials are metals, alloys, and some ceramic materials. In contrast to crystalline materials, there are some materials whose atoms and ions are not arranged in a long-range, periodic, and repeatable manner and possess only *short-range order* (SRO). This means that order exists only in the immediate neighborhood of an atom or a molecule. As an example, liquid water has short-range order in its molecules in which one oxygen atom is covalently bonded to two hydrogen atoms. But this order disappears as each molecule is bonded to other molecules through weak secondary bonds in a random manner. Materials with only short-range order are classified as *amorphous* (without form) or noncrystalline. A more detailed definition and some examples of amorphous materials are given in Section 3.12.

Atomic arrangements in crystalline solids can be described by referring the atoms to the points of intersection of a network of lines in three dimensions. Such a network is called a **space lattice** (Fig. 3.1*a*), and it can be described as an infinite threedimensional array of points. Each point in the space lattice has identical surroundings.

$$
\mathcal{C}^{\mathbf{3}}
$$

Animation Tutorial

![](_page_92_Figure_1.jpeg)

![](_page_92_Figure_2.jpeg)

In an ideal **crystal,** the grouping of **lattice points** about any given point are identical with the grouping about any other lattice point in the crystal lattice. Each space lattice can thus be described by specifying the atom positions in a repeating **unit cell,** such as the one heavily outlined in Figure 3.1*a*. The unit cell may be considered the smallest subdivision of the lattice that maintains the characteristics of the overall crystal. A group of atoms organized in a certain arrangement relative to each other and associated with lattice points constitutes the **motif** or basis. The crystal structure may then be defined as the collection of lattice and basis. It is important to note that atoms do not necessarily coincide with lattice points. The size and shape of the unit cell can be described by three lattice vectors **a, b,** and **c,** originating from one corner of the unit cell (Fig. 3.1*b*). The axial lengths *a, b,* and *c* and the interaxial angles *α, β,* and *γ* are the *lattice constants* of the unit cell.

# 3.2 CRYSTAL SYSTEMS AND BRAVAIS LATTICES

![](_page_92_Picture_5.jpeg)

Tutorial

By assigning specific values for axial lengths and interaxial angles, unit cells of different types can be constructed. Crystallographers have shown that only seven different types of unit cells are necessary to create all space lattices. These crystal systems are listed in Table 3.1.

Many of the seven crystal systems have variations of the basic unit cell. A.J. Bravais1 showed that 14 standard unit cells could describe all possible lattice networks. These Bravais lattices are illustrated in Figure 3.2. There are four basic types of unit cells: (1) simple, (2) body-centered, (3) face-centered, and (4) base-centered.

<sup>1</sup> August Bravais (1811–1863). French crystallographer who derived the 14 possible arrangements of points in space.

| Crystal System | Axial Lengths and Interaxial Angles                                                                 | Space Lattice                                                                                                 |
|----------------|-----------------------------------------------------------------------------------------------------|---------------------------------------------------------------------------------------------------------------|
| Cubic          | Three equal axes at right angles<br>a = b = c,<br>α = β = γ = 90°                                   | Simple cubic<br>Body-centered cubic<br>Face-centered cubic                                                    |
| Tetragonal     | Three axes at right angles, two equal<br>a = b ≠ c,<br>α = β = γ = 90°                              | Simple tetragonal<br>Body-centered tetragonal                                                                 |
| Orthorhombic   | Three unequal axes at right angles<br>a ≠ b ≠ c,<br>α = β = γ = 90°                                 | Simple orthorhombic<br>Body-centered orthorhombic<br>Base-centered orthorhombic<br>Face-centered orthorhombic |
| Rhombohedral   | Three equal axes, equally inclined<br>a = b = c,<br>α = β = γ ≠ 90°                                 | Simple rhombohedral                                                                                           |
| Hexagonal      | Two equal axes at 120°, third axis at right<br>angles<br>a = b ≠ c,<br>α = β = 90°, γ = 120°        | Simple hexagonal                                                                                              |
| Monoclinic     | Three unequal axes, one pair not at right<br>angles<br>a ≠ b ≠ c,<br>α = γ = 90° ≠ b                | Simple monoclinic<br>Base-centered monoclinic                                                                 |
| Triclinic      | Three unequal axes, unequally inclined<br>and none at right angles<br>a ≠ b ≠ c,<br>α ≠ β ≠ γ ≠ 90° | Simple triclinic                                                                                              |

Table 3.1 Classification of space lattices by crystal system

In the cubic system there are three types of unit cells: simple cubic, body-centered cubic, and face-centered cubic. In the orthorhombic system all four types are represented. In the tetragonal system there are only two: simple and body-centered. The face-centered tetragonal unit cell appears to be missing but can be constructed from four body-centered tetragonal unit cells. The monoclinic system has simple and basecentered unit cells, and the rhombohedral, hexagonal, and triclinic systems have only one simple type of unit cell.

# 3.3 PRINCIPAL METALLIC CRYSTAL STRUCTURES

In this chapter, the principal crystal structures of elemental metals will be discussed in detail. Most ionic and covalent materials also possess a crystal structure which will be discussed in detail in Chapter 11.

Most elemental metals (about 90%) crystallize upon solidification into three densely packed crystal structures: **body-centered cubic (BCC)** (Fig. 3.3*a*), **facecentered cubic (FCC)** (Fig. 3.3*b*), and **hexagonal close-packed (HCP)** (Fig. 3.3*c*). The HCP structure is a denser modification of the simple hexagonal crystal structure shown in Figure 3.2. Most metals crystallize in these dense-packed structures because energy is released as the atoms come closer together and bond more tightly with each other. Thus, the densely packed structures are in lower and more stable energy arrangements.

The extremely small size of the unit cells of crystalline metals that are shown in Figure 3.3 should be emphasized. The cube side of the unit cell of body-centered cubic iron, for

![](_page_94_Figure_1.jpeg)

![](_page_94_Picture_2.jpeg)

Tutorial Animation The 14 Bravais conventional unit cells grouped according to crystal system. The dots indicate lattice points that, when located on faces or at corners, are shared by other identical lattice unit cells.

(Source: W.G. Moffatt, G.W. Pearsall, and J. Wulff, *The Structure and Properties of Materials,* vol. 1: "Structure," Wiley, 1964, p. 47.)

![](_page_95_Figure_1.jpeg)

Principal metal crystal structure and unit cells: (*a*) body-centered cubic, (*b*) face-centered cubic, (*c*) hexagonal close-packed crystal structure (the unit cell is shown by solid lines).

example, at room temperature is equal to 0.287 × 10−9 m, or 0.287 nanometer (nm).2 Therefore, if unit cells of pure iron are lined up side by side, in 1 mm there will be

1 mm × 1 unit cell \_\_\_\_\_\_\_\_\_\_\_\_\_\_\_\_\_\_\_\_\_ 0.287 nm <sup>×</sup> <sup>10</sup><sup>−</sup><sup>6</sup> mm/nm <sup>=</sup> 3.48 <sup>×</sup> <sup>10</sup><sup>6</sup> unit cells!

Let us now examine in detail the arrangement of the atoms in the three principal crystal structure unit cells. Although an approximation, we shall consider atoms in these crystal structures to be hard spheres. The distance between the atoms (interatomic distance) in crystal structures can be determined experimentally by X-ray diffraction analysis.3 For example, the interatomic distance between two neighboring aluminum atoms in a piece of pure aluminum at 20°C is 0.286 nm. The radius of the aluminum atom in the aluminum metal is assumed to be half the interatomic distance, or 0.143 nm. The atomic radii of selected metals are listed in Tables 3.2 to 3.4.

# 3.3.1 Body-Centered Cubic (BCC) Crystal Structure

First, consider the atomic-site unit cell for the BCC crystal structure shown in Figure 3.4*a*. In this unit cell, the solid spheres represent the centers where atoms are located and clearly indicate their relative positions. If we represent the atoms in this cell as hard spheres, then the unit cell appears as shown in Figure 3.4*b*. In this unit cell, we see that the central atom is surrounded by eight nearest neighbors and is said to have a coordination number of 8.

If we isolate a single hard-sphere unit cell, we obtain the model shown in Figure 3.4*c*. Each of these cells has the equivalent of two atoms per unit cell. One complete atom is located at the center of the unit cell, and an eighth of a sphere (an

![](_page_95_Picture_12.jpeg)

Animation Tutorial

<sup>2 1</sup> nanometer = 10−9 meter.

<sup>3</sup> Some of the principles of X-ray diffraction analysis will be studied in Section 3.11.

![](_page_96_Figure_1.jpeg)

octant) is located at each corner of the cell, making the equivalent of another atom. Thus, there is a total of 1 (at the center) + 8 × \_1 8 (at the corners) = 2 atoms per unit cell. The atoms in the BCC unit cell contact each other across the cube diagonal, as indicated in Figure 3.5, so the relationship between the length of the cube side *a* and the atomic radius *R* is

$$
\sqrt{3}a = 4R \quad \text{or} \quad a = \frac{4R}{\sqrt{3}} \tag{3.1}
$$

the atomic radius *R.*

EXAMPLE PROBLEM 3.1

Iron at 20°C is BCC with atoms of atomic radius 0.124 nm. Calculate the lattice constant *a* for the cube edge of the iron unit cell.

### ■ Solution

From Figure 3.5 it is seen that the atoms in the BCC unit cell touch across the cube diagonals. Thus, if *a* is the length of the cube edge, then

$$
\sqrt{3}a = 4R\tag{3.1}
$$

where *R* is the radius of the iron atom. Therefore, considering that three significant digits should be used in all calculations, the answer will be (use three significant digits for √ \_\_ 3)

$$
a = \frac{4R}{\sqrt{3}} = \frac{4(0.124 \text{ nm})}{\sqrt{3}} = 0.287 \text{ nm}
$$
  
use three significant digits

| Metal      | Lattice Constant a (nm) | Atomic Radius R* (nm) |
|------------|-------------------------|-----------------------|
| Chromium   | 0.289                   | 0.125                 |
| Iron       | 0.287                   | 0.124                 |
| Molybdenum | 0.315                   | 0.136                 |
| Potassium  | 0.533                   | 0.231                 |
| Sodium     | 0.429                   | 0.186                 |
| Tantalum   | 0.330                   | 0.143                 |
| Tungsten   | 0.316                   | 0.137                 |
| Vanadium   | 0.304                   | 0.132                 |

Table 3.2 Selected metals that have the BCC crystal structure at room temperature (20°C) and their lattice constants and atomic radii

\*Calculated from lattice constants by using Eq. (3.1), *R* = √ 3 *a*/4.

If the atoms in the BCC unit cell are considered to be spherical, an **atomic packing factor** (APF) can be calculated by using the equation

\_\_

**factor** (APF) can be calculated by using the equation  
\n
$$
APF = \frac{\text{volume of atoms in unit cell}}{\text{volume of unit cell}}
$$
\n(3.2)

Using this equation, the APF for the BCC unit cell (Fig. 3.4*c*) is calculated to be 68% (see Example Problem 3.2). That is, 68% of the volume of the BCC unit cell is occupied by atoms and the remaining 32% is empty space. The BCC crystal structure is *not* a close-packed structure since the atoms could be packed closer together. Many metals such as iron, chromium, tungsten, molybdenum, and vanadium have the BCC crystal structure at room temperature. Table 3.2 lists the lattice constants and atomic radii of selected BCC metals.

![](_page_97_Figure_7.jpeg)

■ Solution

$$
APF = \frac{\text{volume of atoms in BCC unit cell}}{\text{volume of BCC unit cell}} \tag{3.2}
$$

Since there are two atoms per BCC unit cell, the volume of atoms in the unit cell of radius *R* is

$$
V_{\text{atoms}} = (2) \left( \frac{4}{3} \pi R^3 \right) = 8.373 R^3
$$

The volume of the BCC unit cell is

$$
V_{\text{unit cell}} = a^3
$$

EXAMPLE PROBLEM 3.2

![](_page_97_Picture_16.jpeg)

where *a* is the lattice constant. The relationship between *a* and *R* is obtained from Figure 3.5, which shows that the atoms in the BCC unit cell touch each other across the cubic diagonal. Thus,

$$
\sqrt{3}a = 4R \quad \text{or} \quad a = \frac{4R}{\sqrt{3}}\tag{3.1}
$$

Thus,

*V*unit cell = *a*<sup>3</sup> = 12.32*R*<sup>3</sup>

The atomic packing factor for the BCC unit cell is, therefore,

APF = 
$$
\frac{V_{\text{atoms}} / \text{unit cell}}{V_{\text{unit cell}}} = \frac{8.373 R^3}{12.32 R^3} = 0.6796 \approx 0.68
$$

# 3.3.2 Face-Centered Cubic (FCC) Crystal Structure

Consider next the FCC lattice-point unit cell of Figure 3.6*a*. In this unit cell, there is one lattice point at each corner of the cube and one at the center of each cube face. The hard-sphere model of Figure 3.6*b* indicates that the atoms in the FCC crystal structure are packed as close together as possible, and are thus called a close-packed structure. The APF for this close-packed structure is 0.74 as compared to 0.68 for the BCC structure, which is not close-packed.

The FCC unit cell as shown in Figure 3.6*c* has the equivalent of four atoms per unit cell. The eight corner octants account for one atom (8 × \_1 <sup>8</sup> = 1), and the six halfatoms on the cube faces contribute another three atoms, making a total of four atoms per unit cell. The atoms in the FCC unit cell contact each other across the cubic face diagonal, as indicated in Figure 3.7, so the relationship between the length of the cube side *a* and the atomic radius *R* is

$$
\sqrt{2}a = 4R \quad \text{or} \quad a = \frac{4R}{\sqrt{2}} \tag{3.3}
$$

![](_page_98_Figure_11.jpeg)

### Figure 3.6

FCC unit cells: (*a*) atomic-site unit cell, (*b*) hard-sphere unit cell, and (*c*) isolated unit cell.

![](_page_99_Figure_1.jpeg)

FCC unit cell showing relationship between the lattice constant *a* and atomic radius *R.* Since the atoms touch across the face diagonals, √ \_\_ 2*a* = 4*R*.

![](_page_99_Figure_4.jpeg)

The APF for the FCC crystal structure is 0.74, which is greater than the 0.68 factor for the BCC structure. The APF of 0.74 is for the closest packing possible of "spherical atoms." Many metals such as aluminum, copper, lead, nickel, and iron at elevated temperatures (912°C to 1394°C) crystallize with the FCC crystal structure. Table 3.3 lists the lattice constants and atomic radii for some selected FCC metals.

# 3.3.3 Hexagonal Close-Packed (HCP) Crystal Structure

The third common metallic crystal structure is the hexagonal close-packed (HCP) structure shown in Figures 3.8*a* and *b*. Metals do not crystallize into the simple hexagonal crystal structure shown in Figure 3.2 because the APF is too low. The atoms can attain a lower energy and a more stable condition by forming the HCP structure of Figure 3.8*b*. The APF of the HCP crystal structure is 0.74, the same as that for the FCC crystal structure since in both structures the atoms are packed as tightly as

| Metal    | Lattice Constant a (nm) | Atomic Radius R* (nm) |
|----------|-------------------------|-----------------------|
| Aluminum | 0.405                   | 0.143                 |
| Copper   | 0.3615                  | 0.128                 |
| Gold     | 0.408                   | 0.144                 |
| Lead     | 0.495                   | 0.175                 |
| Nickel   | 0.352                   | 0.125                 |
| Platinum | 0.393                   | 0.139                 |
| Silver   | 0.409                   | 0.144                 |

\_\_

Table 3.3 Selected metals that have the FCC crystal structure at room temperature (20°C) and their lattice constants and atomic radii

\*Calculated from lattice constants by using Eq. 3.3, *R* = √ 2*a*/4.

![](_page_100_Figure_1.jpeg)

HCP crystal structure: (*a*) schematic of the crystal structure, (*b*) hard-sphere model, and (*c*) isolated unit cell schematic.

(Source: F.M. Miller *Chemistry: Structure and Dynamics,* McGraw-Hill, 1984, p. 296.)

possible. In both the HCP and FCC crystal structures, each atom is surrounded by 12 other atoms, and thus both structures have a coordination number of 12. The differences in the atomic packing in FCC and HCP crystal structures will be discussed in Section 3.8.

The isolated HCP unit cell, also called the *primitive cell,* is shown in Figure 3.8*c*. The atoms at locations marked "1" on Figure 3.8*c* contribute \_1 6of an atom to the unit cell. The atoms at locations marked "2" contribute \_\_1 12of an atom to the unit cell.

Thus, the atoms at the eight corners of the unit cell collectively contribute one atom (4( \_1 6 ) + 4( \_\_1 12 ) = 1). The atom at location "3" is centered inside the unit cell but extends slightly beyond the boundary of the cell. The total number of atoms inside an HCP unit cell is therefore two (one at corners and one at center). In some textbooks the HCP unit cell is represented by Figure 3.8*a* and is called the "larger cell." In such a case, one finds six atoms per unit cell. This is mostly for convenience, and the true unit cell is presented in Figure 3.8*c* by the solid lines. When presenting the topics of crystal directions and planes we will also use the larger cell for convenience, in addition to the primitive cell.

The ratio of the height *c* of the hexagonal prism of the HCP crystal structure to its basal side *a* is called the *c/a ratio* (Fig. 3.8*a*). The *c/a ratio* for an ideal HCP crystal structure consisting of uniform spheres packed as tightly together as possible is 1.633. Table 3.4 lists some important HCP metals and their *c/a* ratios. Of the metals listed, cadmium and zinc have *c/a* ratios higher than the ideal ratio, which indicates that the atoms in these structures are slightly elongated along the *c* axis of the HCP unit cell. The metals magnesium, cobalt, zirconium, titanium, and beryllium have *c/a* ratios less than the ideal ratio. Therefore, in these metals, the atoms are slightly compressed in the direction along the *c* axis. Thus, for the HCP metals listed in Table 3.4, there is a certain amount of deviation from the ideal hard-sphere model.

|           | Lattice Constants (nm) |        | Atomic        |           | % Deviation   |
|-----------|------------------------|--------|---------------|-----------|---------------|
| Metal     | a                      | c      | Radius R (nm) | c/a Ratio | from Ideality |
| Cadmium   | 0.2973                 | 0.5618 | 0.149         | 1.890     | +15.7         |
| Zinc      | 0.2665                 | 0.4947 | 0.133         | 1.856     | +13.6         |
| Ideal HCP |                        |        |               | 1.633     | 0             |
| Magnesium | 0.3209                 | 0.5209 | 0.160         | 1.623     | −0.66         |
| Cobalt    | 0.2507                 | 0.4069 | 0.125         | 1.623     | −0.66         |
| Zirconium | 0.3231                 | 0.5148 | 0.160         | 1.593     | −2.45         |
| Titanium  | 0.2950                 | 0.4683 | 0.147         | 1.587     | −2.81         |
| Beryllium | 0.2286                 | 0.3584 | 0.113         | 1.568     | −3.98         |

Table 3.4 Selected metals that have the HCP crystal structure at room temperature (20°C) and their lattice constants, atomic radii, and c/a ratios

a. Calculate the volume of the zinc crystal structure unit cell by using the following data: pure zinc has the HCP crystal structure with lattice constants *a* = 0.2665 nm and *c* = 0.4947 nm.

# EXAMPLE PROBLEM 3.3

b. Find the volume of the larger cell.

### ■ Solution

The volume of the zinc HCP unit cell can be obtained by determining the area of the base of the unit cell and then multiplying this by its height (Fig. EP3.3).

a. The area of the base of the unit cell is area *ABDC* of Figure EP3.3*a* and *b*. This total area consists of the areas of two equilateral triangles of area *ABC* of Figure EP3.3*b*. From Figure EP3.3*c*,

Area of triangle *ABC* = \_1 2 (base)(height) <sup>=</sup> \_1 2 (*a*)(*a* sin 60⚬) = \_1 2 *a*<sup>2</sup> sin 60⚬

From Figure EP3.3*b*,

Total area of HCP base, area 
$$
ABDC = (2)(\frac{1}{2}a^2 \sin 60^\circ)
$$
  
=  $a^2 \sin 60^\circ$ 

From Figure EP3.3*a*,

Figure EP3.3a,

\nVolume of zinc HCP unit cell = 
$$
(a^2 \sin 60^\circ)(c)
$$

\n=  $(0.2665 \text{ nm})^2(0.8660)(0.4947 \text{ nm})$ 

\n=  $0.03043 \text{ nm}^3 \blacktriangleleft$ 

![](_page_102_Figure_1.jpeg)

### Figure EP3.3

Diagrams for calculating the volume of an HCP unit cell. (*a*) HCP unit cell. (*b*) Base of HCP unit cell. (*c*) Triangle ABC removed from base of unit cell.

b. From Figure EP3.3*a*,

Volume of "large" zinc HCP cell = 3(volume of the unit cell or primitive cell) <sup>=</sup> 3(0.0304) <sup>=</sup> 0.09130 nm<sup>3</sup>

# 3.4 ATOM POSITIONS IN CUBIC UNIT CELLS

To locate atom positions in cubic unit cells, we use rectangular *x, y,* and *z* axes. In crystallography, the positive *x* axis is usually the direction coming out of the paper, the positive *y* axis is the direction to the right of the paper, and the positive *z* axis is the direction to the top (Fig. 3.9). Negative directions are opposite to those just described.

![](_page_102_Figure_8.jpeg)

![](_page_102_Figure_9.jpeg)

### Figure 3.9

(*a*) Rectangular *x, y,* and *z* axes for locating atom positions in cubic unit cells. (*b*) Atom positions in a BCC unit cell.

Atom positions in unit cells are located by using unit distances along the *x, y,* and *z* axes, as indicated in Fig. 3.9*a*. For example, the position coordinates for the atoms in the BCC unit cell are shown in Fig. 3.9*b*. The atom positions for the eight corner atoms of the BCC unit cell are

(0, 0, 0) (1, 0, 0) (0, 1, 0) (0, 0, 1) (1, <sup>1</sup>, 1) (1, <sup>1</sup>, 0) (1, <sup>0</sup>, 1) (0, <sup>1</sup>, 1)

The center atom in the BCC unit cell has the position coordinates ( \_1 2 , \_1 2 , \_1 2 ). For simplicity, sometimes only two atom positions in the BCC unit cell are specified, which are (0, 0, 0) and ( \_1 2 , \_1 2 , \_1 2 ). The remaining atom positions of the BCC unit cell are assumed to be understood. In the same way, the atom positions in the FCC unit cell can be located.

# 3.5 DIRECTIONS IN CUBIC UNIT CELLS

Often it is necessary to refer to specific directions in crystal lattices. This is especially important for metals and alloys with properties that vary with crystallographic orientation. *For cubic crystals, the crystallographic* **direction indices** *are the vector components of the direction resolved along each of the coordinate axes and reduced to the smallest integers.*

To diagrammatically indicate a direction in a cubic unit cell, we draw a direction vector from an origin, which is usually a corner of the cubic cell, until it emerges from the cube surface (Fig. 3.10). The position coordinates of the unit cell where the direction vector emerges from the cube surface after being converted to integers are the direction indices. The direction indices are enclosed by square brackets with no separating commas.

For example, the position coordinates of the direction vector *OR* in Figure 3.10*a* where it emerges from the cube surface are (1, 0, 0), and so the direction indices for the direction vector *OR* are [100]. The position coordinates of the direction vector *OS* (Fig. 3.10*a*) are (1, 1, 0), and so the direction indices for *OS* are [110]. The position coordinates for the direction vector *OT* (Fig. 3.10*b*) are (1, 1, 1), and so the direction indices of *OT* are [111].

![](_page_103_Figure_8.jpeg)

Figure 3.10 Some directions in cubic unit cells.

Tutorial

The position coordinates of the direction vector *OM* (Fig. 3.10*c*) are (1, \_1 2 , 0), and since the direction vectors must be integers, these position coordinates must be multiplied by 2 to obtain integers. Thus, the direction indices of *OM* become 2(1, \_1 2 , 0) = [210]. The position coordinates of the vector *ON* (Fig. 3.10*d*) are (−1, −1, 0). A negative direction index is written with a bar over the index. Thus, the direction indices for the vector *ON* are [¯ 1¯ 10]. Note that to draw the direction *ON* inside the cube, the origin of the direction vector had to be moved to the front lower-right corner of the unit cube (Fig. 3.10*d*). Further examples of cubic direction vectors are given in Example Problem 3.4.

Often it is useful to determine the angle between two crystal directions. In addition to geometrical analysis, we can use the definitions of dot product to determine the angles between any two direction vectors. Recall from your knowledge of vectors that

$$
A \cdot B = || A || || B || \cos \theta; A = a_x i + a_y j + a_z k \text{ and } B = b_x i + b_y j + b_z k
$$
  
also,  
$$
A \cdot B = a_x b_x + a_y b_y + a_z b_z
$$
  
therefore,  
$$
\cos \theta = \frac{a_x b_x + a_y b_y + a_z b_z}{|| A || || B ||}
$$
 (3.4)

# EXAMPLE PROBLEM 3.4

Draw the following direction vectors in cubic unit cells:

- a. [100] and [110]
- b. [112]
- c. [ ¯ 110]
- d. [ ¯ 32¯ 1]
- e. Find the angle between [100] and [110]
- f. Find the angle between [112] and [¯ 110]

### ■ Solution

- a. The position coordinates for the [100] direction are (1, 0, 0) (Fig. EP3.4*a*). The position coordinates for the [110] direction are (1, 1, 0) (Fig. EP3.4*a*).
- b. The position coordinates for the [112] direction are obtained by dividing the direction indices by 2 so that they will lie within the unit cube. Thus, they are ( \_1 2 , \_1 2 , 1) (Fig. EP3.4*b*).
- c. The position coordinates for the [¯ 110] direction are (−1, 1, 0) (Fig. EP3.4*c*). Note that the origin for the direction vector must be moved to the lower-left front corner of the cube.
- d. The position coordinates for the [¯ 32¯ 1] direction are obtained by first dividing all the indices by 3, the largest index. This gives −1, \_2 3 , −\_1 3for the position coordinates of the exit point of the direction [¯ 32¯ 1], which are shown in Figure EP3.4*d*.

![](_page_105_Figure_1.jpeg)

Figure EP3.4 Direction vectors in cubic unit cells.

e. The angle between directions [100] and [110] can be determined using Eq. 3.4 as follows:

$$
\|A\| = \sqrt{1^2 + 0^2 + 0^2} = 1
$$
  
\n
$$
\|B\| = \sqrt{1^2 + 1^2 + 0^2} = \sqrt{2}
$$
  
\n
$$
\cos \theta = \frac{a_x b_x + a_y b_y + a_z b_z}{\|A\| \|B\|} = \frac{(1)(1) + (0)(1) + (0)(0)}{(1)(\sqrt{2})} = \frac{1}{\sqrt{2}}
$$
  
\n
$$
\theta = 45^\circ
$$

f. The angle between directions [112] and [¯ 110] can be determined using Eq. 3.4 as follows:

$$
\|A\| = \sqrt{1^2 + 1^2 + 2^2} = \sqrt{6}
$$
  
$$
\|B\| = \sqrt{-1^2 + 1^2 + 0^2} = \sqrt{2}
$$
  
$$
\cos \theta = \frac{a_x b_x + a_y b_y + a_z b_z}{\|A\| \|B\|} = \frac{(1)(-1) + (1)(1) + (2)(0)}{(\sqrt{6})(\sqrt{2})} = \frac{0}{\sqrt{12}}
$$
  
$$
\theta = 90^\circ
$$

The letters *u, v,* and *w* are used in a general sense for the direction indices in the *x, y,* and *z* directions, respectively, and are written as [*uvw*]. It is also important to note that *all parallel direction vectors have the same direction indices.*

Directions are said to be *crystallographically equivalent* if the atom spacing along each direction is the same. For example, the following cubic edge directions are crystallographic equivalent directions:

> [100], [010], [001], [<sup>0</sup>¯ <sup>10</sup>], [<sup>00</sup>¯ 1], [ ¯ 100] ≡ 〈100〉

Equivalent directions are called *indices of a family* or *form.* The notation 〈100〉 is used to indicate cubic edge directions collectively. Other directions of a form are the cubic body diagonals 〈111〉 and the cubic face diagonals 〈110〉.

# EXAMPLE PROBLEM 3.5

Determine the direction indices of the cubic direction shown in Figure EP3.5*a*.

### ■ Solution

*Parallel directions have the same direction indices,* and so we move the direction vector in a parallel manner until its tail reaches the nearest corner of the cube, still keeping the vector within the cube. Thus, in this case, the upper-left front corner becomes the new origin for the direction vector (Fig. EP3.5*b*). We can now determine the position coordinates where the direction vector leaves the unit cube. These are *x* = −1, *y* = +1, and *z* = −\_1 6 . The position coordinates of the direction where it leaves the unit cube are thus (−1, +1, −\_1 6 ). The direction indices for this direction are, after clearing the fraction 6*x,* (−1, +1, −\_1 <sup>6</sup>), or [¯ 66¯ 1].

![](_page_106_Figure_9.jpeg)

EXAMPLE PROBLEM 3.6

Determine the direction indices of the cubic direction between the position coordinates ( \_3 4 , 0, \_1 4 ) and ( \_1 4 , \_1 2 , \_1 2 ).

### ■ Solution

First we locate the origin and termination points of the direction vector in a unit cube, as shown in Figure EP3.6. The fraction vector components for this direction are

$$
x = -\left(\frac{3}{4} - \frac{1}{4}\right) = -\frac{1}{2}
$$
  
$$
y = \left(\frac{1}{2} - 0\right) = \frac{1}{2}
$$
  
$$
= \left(\frac{1}{2} - \frac{1}{4}\right) = \frac{1}{4}
$$

Thus, the vector direction has fractional vector components of −\_\_1 2, \_\_1 2, \_\_1 4. . The direction indices will be in the same ratio as their fractional components. By multiplying the fraction vector components by 4, we obtain [¯ 221] for the direction indices of this vector direction.

![](_page_107_Figure_3.jpeg)

**Figure EP3.6**

# 3.6 MILLER INDICES FOR CRYSTALLOGRAPHIC PLANES IN CUBIC UNIT CELLS

Sometimes it is necessary to refer to specific lattice planes of atoms within a crystal structure, or it may be of interest to know the crystallographic orientation of a plane or group of planes in a crystal lattice. To identify crystal planes in cubic crystal structures, the *Miller notation system*4 is used. The **Miller indices of a crystal plane** are defined as the *reciprocals of the fractional intercepts (with fractions cleared) that the plane makes with the crystallographic x, y, and z axes of the three nonparallel edges of the cubic unit cell.* The cube edges of the unit cell represent unit lengths, and the intercepts of the lattice planes are measured in terms of these unit lengths.

The procedure for determining the Miller indices for a cubic crystal plane is as follows:

- **1.** Choose a plane that does *not* pass through the origin at (0, 0, 0).
- **2.** Determine the intercepts of the plane in terms of the crystallographic *x, y,* and *z* axes for a unit cube. These intercepts may be fractions.

![](_page_107_Picture_10.jpeg)

<sup>4</sup> William Hallowes Miller (1801–1880). English crystallographer who published a "Treatise on Crystallography" in 1839, using crystallographic reference axes that were parallel to the crystal edges and using reciprocal indices.

- **3.** Form the reciprocals of these intercepts.
- **4.** Clear fractions and determine the *smallest* set of whole numbers that are in the same ratio as the intercepts. These whole numbers are the Miller indices of the crystallographic plane and are enclosed in parentheses without the use of commas. The notation (*hkl*) is used to indicate Miller indices in a general sense, where *h, k,* and *l* are the Miller indices of a cubic crystal plane for the *x, y,* and *z* axes, respectively.

Figure 3.11 shows three of the most important crystallographic planes of cubic crystal structures. Let us first consider the shaded crystal plane in Figure 3.11*a*, which has the intercepts 1, ∞, ∞ for the *x, y,* and *z* axes, respectively. We take the reciprocals of these intercepts to obtain the Miller indices, which are therefore 1, 0, 0. Since these numbers do not involve fractions, the Miller indices for this plane are (100), which is read as the one-zero-zero plane. Next let us consider the second plane shown in Figure 3.11*b*. The intercepts of this plane are 1, 1, ∞. Since the reciprocals of these numbers are 1, 1, 0, which do not involve fractions, the Miller indices of this plane are (110). Finally, the third plane (Fig. 3.11*c*) has the intercepts 1, 1, 1, which give the Miller indices (111) for this plane.

Consider now the cubic crystal plane shown in Figure 3.12 that has the intercepts \_1 3 , \_2 3 , 1. The reciprocals of these intercepts are 3, \_3 2 , 1. Since fractional intercepts are not allowed, these fractional intercepts must be multiplied by 2 to clear the \_3 2 fraction. Thus, the reciprocal intercepts become 6, 3, 2, and the Miller indices are (632). Further examples of cubic crystal planes are shown in Example Problem 3.7.

If the crystal plane being considered passes through the origin so that one or more intercepts are zero, the plane must be moved to an equivalent position in the same unit cell, and the plane must remain parallel to the original plane. This is possible because all equispaced parallel planes are indicated by the same Miller indices.

If sets of equivalent lattice planes are related by the symmetry of the crystal system, they are called *planes of a family or form,* and the indices of one plane of the family are enclosed in braces as {*hkl*} to represent the indices of a family of symmetrical planes. For example, the Miller indices of the cubic surface planes (100), (010), and (001) are designated collectively as a family or form by the notation {100}.

![](_page_108_Figure_7.jpeg)

![](_page_108_Picture_8.jpeg)

Figure 3.11 Miller indices of some important cubic crystal planes: (*a*) (100), (*b*) (110), and (*c*) (111).

![](_page_109_Figure_1.jpeg)

Figure 3.12 Cubic crystal plane (632), which has fractional intercepts.

Draw the following crystallographic planes in cubic unit cells:

- a. (101)
- b. (1¯ 10)
- c. (221)
- d. Draw a (110) plane in a BCC atomic-site unit cell, and list the position coordinates of the atoms whose centers are intersected by this plane.

![](_page_109_Figure_8.jpeg)

Figure EP3.7 Various important cubic crystal planes.

EXAMPLE PROBLEM 3.7

### ■ Solution

- a. First determine the reciprocals of the Miller indices of the (101) plane. These are 1, ∞, 1. The (101) plane must pass through a unit cube at intercepts *x* = 1 and *z* = 1 and be parallel to the *y* axis (Fig. EP3.7*a*).
- b. First determine the reciprocals of the Miller indices of the (1¯ 10) plane. These are1, −1, ∞. The (1¯ 10) plane must pass through a unit cube at intercepts *x* = 1 and *y* = −1 and be parallel to the *z* axis. Note that the origin of axes must be moved to the lower-right back side of the cube (Fig. EP3.7*b*).
- c. First determine the reciprocals of the Miller indices of the (221) plane. These are \_1 2 , \_1 2 , 1. The (221) plane must pass through a unit cube at intercepts *x* = \_1 2 , *y* = \_1 2 , and *z* = 1 (Fig. EP3.7*c*).
- d. Atom positions whose centers are intersected by the (110) plane are (1, 0, 0), (0, 1, 0), (1, 0, 1), (0, 1, 1), and ( \_1 2 , \_1 2 , \_1 2 ). These positions are indicated by the solid circles (Fig. EP3.7*d*).

An important relationship for the cubic system, and *only the cubic system,* is that the direction indices of a direction *perpendicular* to a crystal plane are the same as the Miller indices of that plane. For example, the [100] direction is perpendicular to the (100) crystal plane.

In cubic crystal structures, the *interplanar spacing* between two closest parallel planes with the same Miller indices is designated *dhkl,* where *h, k,* and *l* are the Miller indices of the planes. This spacing represents the distance from a selected origin containing one plane and another parallel plane with the same indices that is closest to it. For example, the distance between (110) planes 1 and 2, *d*110, in Figure 3.13 is *AB.*

![](_page_110_Figure_8.jpeg)

Figure 3.13 Top view of cubic unit cell showing the distance between (110) crystal planes, *d*110.

Also, the distance between (110) planes 2 and 3 is *d*110 and is length *BC* in Figure 3.13. From simple geometry, it can be shown that for cubic crystal structures

$$
d_{hkl} = \frac{a}{\sqrt{h^2 + k^2 + l^2}}
$$
(3.5)

where *dhkl* = interplanar spacing between parallel closest planes with

Miller indices *h, k,* and *l*

*a* = lattice constant (edge of unit cube)

*h, k, l* = Miller indices of cubic planes being considered

Determine the Miller indices of the cubic crystallographic plane shown in Figure EP3.8*a*.

### ■ Solution

First, transpose the plane parallel to the *z* axis \_1 4unit to the right along the *y* axis as shown in Figure EP3.8*b* so that the plane intersects the *x* axis at a unit distance from the new origin located at the lower-right back corner of the cube. The new intercepts of the transposed plane with the coordinate axes are now (+1, −\_\_5 <sup>12</sup>, ∞). Next, we take the reciprocals of these intercepts to give (1, −\_\_12 5 , 0). Finally, we clear the \_\_12 5 fraction to obtain (5¯ 120) for the Miller indices of this plane.

![](_page_111_Figure_10.jpeg)

EXAMPLE PROBLEM 3.8

Determine the Miller indices of the cubic crystal plane that intersects the position coordinates (1, \_1 4 , 0), (1, 1, \_1 2 ), ( \_3 4 , 1, \_1 4 ), and all coordinate axes.

# EXAMPLE PROBLEM 3.9

### ■ Solution

First, we locate the three position coordinates as indicated in Figure EP3.9 at *A, B,* and *C.* Next, we join *A* and *B,* extend *AB* to *D,* and then join *A* and *C.* Finally, we join *A* to *C* to complete plane *ACD*. The origin for this plane in the cube can be chosen at *E,* which gives

![](_page_112_Figure_1.jpeg)

#### Figure EP3.9

axial intercepts for plane *ACD* at *x* = −\_1 2 , *y* = −\_3 4 , and *z* = \_1 2 . The reciprocals of these axial intercepts are −2, −\_4 3 , and 2. Multiplying these intercepts by 3 clears the fraction, giving Miller indices for the plane of (¯ 6¯ 46).

Copper has an FCC crystal structure and a unit cell with a lattice constant of 0.361 nm. What is its interplanar spacing *d*220? EXAMPLE PROBLEM 3.10

### ■ Solution

$$
d_{hkl} = \frac{a}{\sqrt{h^2 + k^2 + l^2}} = \frac{0.361 \text{ nm}}{\sqrt{(2)^2 + (2)^2 + (0)^2}} = 0.128 \text{ nm}
$$

# 3.7 CRYSTALLOGRAPHIC PLANES AND DIRECTIONS IN HEXAGONAL CRYSTAL STRUCTURE

# 3.7.1 Indices for Crystal Planes in HCP Unit Cells
