Repository: tomasSiSa18/DocumentosRAG

File: IMEC1410/ED/TGCap1234/TGCap1234.md (part 8 of 11)
# Introduction to Materials Science and Engineering
Crystal planes in HCP unit cells are commonly identified by using four indices instead of three. The HCP crystal plane indices, called *Miller-Bravais indices,* are denoted by the letters *h, k, i,* and *l* and are enclosed in parentheses as (*hkil*). These four-digit hexagonal indices are based on a coordinate system with four axes, as shown in Figure 3.14 in an HCP unit cell. There are three basal axes, *a*1, *a*2, and *a*3, which make 120° with each other. The fourth axis or *c* axis is the vertical axis located at the center of the unit cell. The *a* unit of measurement along the *a*1, *a*2, and *a*3 axes is the distance between the atoms along these axes and is indicated in Figure 3.14. In the discussion of HCP planes and directions, we will use both the "unit cell" and the "larger cell" for the presentation of concepts. The unit of measurement along the *c* axis is the height of the unit cell. The reciprocals of the intercepts that a crystal plane makes with the *a*1, *a*2,

![](_page_113_Figure_1.jpeg)

Figure 3.14 The four coordinate axes (*a*1, *a*2, *a*3, and *c*) of the HCP crystal structure.

and *a*3 axes give the *h, k,* and *i* indices, while the reciprocal of the intercept with the *c* axis gives the *l* index.

**Basal Planes** The basal planes of the HCP unit cell are very important planes for this unit cell and are indicated in Figure 3.15*a*. Since the basal plane on the top of the HCP unit cell in Figure 3.15*a* is parallel to the *a*1, *a*2, and *a*3 axes, the intercepts of this plane with these axes will be at infinity. Thus, *a*1intercept = ∞, *a*2intercept = ∞, and *a*3intercept = ∞. The *c* axis, however, is unity since the top basal plane intersects the *c* axis at unit distance, *c*intercept = 1. Taking the reciprocals of these intercepts gives the Miller-Bravais indices for the HCP basal plane. Thus *h* = 0, *k* = 0, *i* = 0, and *l* = 1. The HCP basal plane is, therefore, a zero-zero-zero-one or (0001) plane.

![](_page_113_Figure_5.jpeg)

![](_page_113_Figure_6.jpeg)

Miller-Bravais indices of hexagonal crystal planes: (*a*) basal planes and (*b*) prism planes.

**Prism Planes** Using the same method, the intercepts of the front prism plane (*ABCD*) of Figure 3.15*b* are *a*1intercept = +1, *a*2intercept = ∞, *a*3intercept = −1, and c*intercept* = ∞. Taking the reciprocals of these intercepts gives *h* = 1, *k* = 0, *i* = −1, and *l* = 0, or the (10¯ 10) plane. Similarly, the *ABEF* prism plane of Figure 3.15*b* has the indices (1¯ 100) and the *DCGH* plane the indices (01¯ 10). All HCP prism planes can be identified collectively as the {10¯ 10} family of planes.

Sometimes HCP planes are identified only by three indices (*hkl*) since *h* + *k* = −*i*. However, the (*hkil*) indices are used more commonly because they reveal the hexagonal symmetry of the HCP unit cell.

# 3.7.2 Direction Indices in HCP Unit Cells5

Directions in HCP unit cells are also usually indicated by four indices *u, v, t,* and *w* enclosed by square brackets as [*uvtw*]. The *u, v,* and *t* indices are lattice vectors in the *a*1, *a*2, and *a*3 directions, respectively (Fig. 3.16), and the *w* index is a lattice vector in the *c* direction. To maintain uniformity for both HCP indices for planes and directions, it has been agreed that *u* + *v* = −*t* for directions.

Let us now determine the Miller-Bravais hexagonal indices for the directions *a*1, *a*2, and *a*3, which are the positive basal axes of the hexagonal unit cell. The *a*1 direction indices are given in Figure 3.16*a*, the *a*2 direction indices in Figure 3.16*b*, and the *a*3 direction indices in Figure 3.16*c*. If we need to indicate a *c* direction also for the *a*3 direction, this is shown in Figure 3.16*d*. Figure 3.16*e* summarizes the positive and negative directions on the upper basal plane of the simple hexagonal crystal structure.

# 3.8 COMPARISON OF FCC, HCP, AND BCC CRYSTAL STRUCTURES

# 3.8.1 FCC and HCP Crystal Structures

As previously pointed out, both the HCP and FCC crystal structures are close-packed structures. That is, their atoms, which are considered approximate "spheres," are packed together as closely as possible so that an atomic packing factor of 0.74 is attained.6 The (111) planes of the FCC crystal structure shown in Figure 3.17*a* have a packing arrangement identical to the (0001) planes of the HCP crystal structure shown in Figure 3.17*b*. However, the three-dimensional FCC and HCP crystal structures are not identical because there is a difference in the stacking arrangement of their atomic planes, which can best be described by considering the stacking of hard spheres representing atoms. As a useful analogy, one can imagine the stacking of planes of equal-sized marbles on top of each other, minimizing the space between the marbles.

<sup>5</sup> The topic of direction indices for hexagonal unit cells is not normally presented in an introductory course in materials but is included here for advanced students.

<sup>6</sup> As pointed out in Section 3.3, the atoms in the HCP structure deviate to varying degrees from ideality. In some HCP metals, the atoms are elongated along the *c* axis, and in other cases, they are compressed along the *c*  axis (see Table 3.4).

![](_page_115_Figure_1.jpeg)

![](_page_115_Figure_2.jpeg)

Miller-Bravais hexagonal crystal structure direction indices for principal directions: (*a*) +*a*1 axis direction on basal plane, (*b*) +*a*2 axis direction on basal plane, (*c*) +*a*3 direction axis on basal plane, and (*d*) +*a*3 direction axis incorporating *c* axis. (e) Positive and negative Miller-Bravais directions are indicated in simple hexagonal crystal structure on upper basal plane.

Consider first a plane of close-packed atoms designated the *A* plane, as shown in Figure 3.18. Note that there are two different types of empty spaces or voids between the atoms. The voids pointing to the top of the page are designated *a* voids and those pointing to the bottom of the page, *b* voids. A second plane of atoms can be placed over the *a* or *b* voids, and the same three-dimensional structure will be produced. Let us place plane *B* over the *a* voids, as shown in Figure 3.18*b*. Now if a third plane of atoms is placed over plane *B* to form a closest-packed structure, it is possible to form two different close-packed structures. One possibility is to place the atoms of the third plane in the *b* voids of the *B* plane. Then the atoms of this third plane will lie directly over those of the *A* plane and thus can be designated another *A* plane (Fig. 3.18*c*). If subsequent planes of atoms are placed in this same alternating stacking arrangement, then

![](_page_116_Picture_1.jpeg)

Comparison of the (*a*) FCC crystal structure showing a closepacked (111) plane and (*b*) an HCP crystal structure showing the close-packed (0001) plane.

(Source*:* W.G. Moffatt, G.W. Pearsall, and J. Wulff, *The Structure and Properties of Materials,* vol. 1: "Structure," Wiley, 1964, p. 51.)

![](_page_116_Figure_5.jpeg)

### Figure 3.18

Formation of the HCP and FCC crystal structures by the stacking of atomic planes. (*a*) *A* plane showing the *a* and *b* voids. (*b*) *B* plane placed in *a* voids of plane *A.* (*c*) Third plane placed in *b* voids of *B* plane, making another *A* plane and forming the HCP crystal structure. (*d*) Third plane placed in the *a* voids of *B* plane, making a new *C* plane and forming the FCC crystal structure.

![](_page_116_Picture_8.jpeg)

(Source: Ander, P.; Sonnessa, A.J., *Principles of Chemistry,* 1st ed.)

![](_page_117_Figure_1.jpeg)

BCC crystal structure showing (*a*) the (100) plane and (*b*) a section of the (110) plane. Note that this is not a close-packed structure, but that the diagonals have closepacked directions.

(Source: W.G. Moffatt, G.W. Pearsall and J. Wulff, *The Structure and Properties of Materials,* vol. 1: "Structure," Wiley, 1964, p. 51.)

the stacking sequence of the three-dimensional structure produced can be denoted by *ABABAB. . . .* Such a stacking sequence leads to the HCP crystal structure (Fig. 3.17*b*).

The second possibility for forming a simple close-packed structure is to place the third plane in the *a* voids of plane *B* (Fig. 3.18*d*). This third plane is designated the *C* plane since its atoms do not lie directly above those of the *B* plane or the *A* plane. The stacking sequence in this close-packed structure is thus designated *ABCABCABC. . .* and leads to the FCC structure shown in Figure 3.17*a*.

# 3.8.2 BCC Crystal Structure

The BCC structure is not a close-packed structure and hence does not have closepacked planes like the {111} planes in the FCC structure and the {0001} planes in the HCP structure. The most densely packed planes in the BCC structure are the {110} family of planes, of which the (110) plane is shown in Figure 3.19*b*. However, the atoms in the BCC structure do have close-packed directions along the cube diagonals, which are the 〈111〉 directions.

# 3.9 VOLUME, PLANAR, AND LINEAR DENSITY UNIT-CELL CALCULATIONS

# 3.9.1 Volume Density

Using the hard-sphere atomic model for the crystal structure unit cell of a metal and a value for the atomic radius of the metal obtained from X-ray diffraction analysis, a value for the **volume density** of a metal can be obtained by using the equation

Volume density of metal <sup>=</sup> *ρυ* <sup>=</sup> mass/unit cell \_\_\_\_\_\_\_\_\_\_\_\_\_\_ volume/unit cell **(3.6)**

In Example Problem 3.11, a value of 8.933 Mg/m3 (8.933 g/cm3) is obtained for the theoretical density of copper. The handbook experimental value for the density of copper is 8.96 Mg/m3 (8.96 g/cm3). The slightly different density of the experimental value could be attributed to various defects, mismatch where grains meet (grain boundaries), and human error. These crystalline defects are discussed in Chapter 4. Another cause of the discrepancy could also be due to the atoms not being perfect spheres.

## EXAMPLE PROBLEM 3.11

Copper has an FCC crystal structure and an atomic radius of 0.1278 nm. Assuming the atoms to be hard spheres that touch each other along the face diagonals of the FCC unit cell as shown in Figure 3.7, calculate a theoretical value for the density of copper in mega-grams per cubic meter. The atomic mass of copper is 63.54 g/mol.

### ■ Solution

For the FCC unit cell, 1 ¯ 2*a* = 4*R*, where *a* is the lattice constant of the unit cell, and *R* is the atomic radius of the copper atom. Thus,

copper atom. Thus,  
\n
$$
a = \frac{4R}{\sqrt{2}} = \frac{(4)(0.1278 \text{ nm})}{\sqrt{2}} = 0.3615 \text{ nm}
$$
\nVolume density of copper =  $\rho_v$  =  $\frac{\text{mass/unit cell}}{\text{volume/unit cell}}$  (3.6)

In the FCC unit cell, there are four atoms/unit cell. Each copper atom has a mass of (63.54 g/ mol) (6.02 × 1023 atoms/mol). Thus, the mass *m* of Cu atoms in the FCC unit cell is

it cell, there are four atoms/unit cell. Each copper atom has a ma  
10<sup>23</sup> atoms/mol). Thus, the mass *m* of Cu atoms in the FCC unit  
$$
m = \frac{(4 \text{ atoms})(63.54 \text{ g/mol})}{6.022 \times 10^{23} \text{ atoms/mol}} \left(\frac{10^{-6} \text{ Mg}}{\text{g}}\right) = 4.220 \times 10^{-28} \text{ Mg}
$$

The volume *V* of the Cu unit cell is

$$
V = a^3 = \left(0.361 \text{ nm} \times \frac{10^{-9} \text{ m}}{\text{nm}}\right)^3 = 4.724 \times 10^{-29} \text{ m}^3
$$

Thus, the theoretical density of copper is

retical density of copper is  
\n
$$
\rho_v = \frac{m}{V} = \frac{4.220 \times 10^{-28} \text{ Mg}}{4.724 \times 10^{-29} \text{m}^3} = 8.933 \text{ Mg/m}^3 (8.933 \text{ g/cm}^3) \blacktriangleleft
$$

# 3.9.2 Planar Atomic Density

Sometimes it is important to determine the atomic densities on various crystal planes. To do this, a quantity called the **planar atomic density** is calculated by using the relationship

times it is to determine the atomic densities on various crystal planes.  
s, a quantity called the **planar atomic density** is calculated by using the relations  
equiv. no. of atoms whose centers  
Planar atomic density = 
$$
\rho_p = \frac{\text{are intersected by selected area}}{\text{selected area}}
$$
 (3.8)

For convenience, the area of a plane that intersects a unit cell is usually used in these calculations, as shown, for example, in Figure 3.20 for the (110) plane in a BCC unit

![](_page_119_Figure_1.jpeg)

![](_page_119_Figure_2.jpeg)

cell. In order for an atom area to be counted in this calculation, the plane of interest must intersect the center of an atom. In Example Problem 3.12, the (110) plane intersects the centers of five atoms, but the equivalent of only two atoms is counted since only onequarter of each of the four corner atoms is included in the area inside the unit cell.

| Calculate the planar atomic density ρp on the (110) plane of the α iron BCC lattice in atoms |
|----------------------------------------------------------------------------------------------|
| per square millimeter. The lattice constant of α iron is 0.287 nm.                           |

### ■ Solution

$$
\rho_P = \frac{\text{equiv. no. of atoms whose centers are intersected by selected area}}{\text{selected area}} \tag{3.7}
$$

The equivalent number of atoms intersected by the (110) plane in terms of the surface area inside the BCC unit cell is shown in Figure 3.22 and is

1 atom at center + 4 
$$
\times \frac{1}{4}
$$
 atoms at four corners of plane = 2 atoms

The area intersected by the (110) plane inside the unit cell (selected area) is

$$
(\sqrt{2}a)(a) = \sqrt{2}a^2
$$

Thus, the planar atomic density is

ty is  
\n
$$
\rho_P = \frac{2 \text{ atoms}}{\sqrt{2 (0.287 \text{ nm})^2}} = \frac{17.2 \text{ atoms}}{\text{nm}^2}
$$
\n
$$
= \frac{17.2 \text{ atoms}}{\text{nm}^2} \times \frac{10^{12} \text{ nm}^2}{\text{mm}^2}
$$
\n
$$
= 1.72 \times 10^{13} \text{ atoms/mm}^2
$$

EXAMPLE PROBLEM 3.12

# 3.9.3 Linear Atomic Density and Repeat Distance

Sometimes it is important to determine the atomic densities in various directions in crystal structures. To do this, a quantity called the **linear atomic density** is calculated by using the relationship

by using the relationship  
\nno. of atomic diam. intersected by selected  
\nLinear atomic density = 
$$
\rho_l
$$
 =  $\frac{\text{length of line in direction of interest}}{\text{selected length of line}}$  (3.8)

The distance between two consecutive lattice points along a specific direction is called the **repeat distance**.

Example Problem 3.13 shows how the linear atomic density can be calculated in the [110] direction in a pure copper crystal lattice.

## EXAMPLE PROBLEM 3.13

Calculate the linear atomic density *ρl* in the [110] direction in the copper crystal lattice in atoms per millimeter. Copper is FCC and has a lattice constant of 0.361 nm.

### ■ Solution

The atoms whose centers the [110] direction intersects are shown in Figure EP3.13. We shall select the length of the line to be the length of the face diagonal of the FCC unit cell, which is √ \_\_ 2 *a*. The number of atomic diameters intersected by this length of line are \_1 2 + 1 + \_1 2 = 2 atoms. Thus using Eq. 3.8, the linear atomic density is

$$
\rho_l = \frac{2 \text{ atoms}}{\sqrt{2} a} = \frac{2 \text{ atoms}}{\sqrt{2} (0.361 \text{ nm})} = \frac{3.92 \text{ atoms}}{\text{nm}}
$$
$$
= \frac{3.92 \text{ atoms}}{\text{nm}} \times \frac{10^6 \text{ nm}}{\text{mm}}
$$
$$
= 3.92 \times 10^6 \text{ atoms/mm}
$$

![](_page_120_Figure_11.jpeg)

Figure EP3.13 Diagram for calculating the linear atomic density in the [110] direction in an FCC unit cell.

# 3.10 POLYMORPHISM OR ALLOTROPY

Many elements and compounds exist in more than one crystalline form under different conditions of temperature and pressure. This phenomenon is termed **polymorphism,** or *allotropy.* Many industrially important metals such as iron, titanium, and cobalt undergo allotropic transformations at elevated temperatures at atmospheric pressure. Table 3.5 lists some selected metals that show allotropic transformations and the structure changes that occur.

Iron exists in both BCC and FCC crystal structures over the temperature range from room temperature to its melting point at 1539°C as shown in Figure 3.21. Alpha (*α*) iron exists from −273°C to 912°C and has the BCC crystal structure. Gamma (*γ*)

| Metal | Crystal Structure<br>at Room Temperature | At Other<br>Temperatures |
|-------|------------------------------------------|--------------------------|
| Ca    | FCC                                      | BCC (>447°C)             |
| Co    | HCP                                      | FCC (>427°C)             |
| Hf    | HCP                                      | BCC (>1742°C)            |
| Fe    | BCC                                      | FCC (912–1394°C)         |
|       |                                          | BCC (>1394°C)            |
| Li    | BCC                                      | HCP (<−193°C)            |
| Na    | BCC                                      | HCP (<−233°C)            |
| Tl    | HCP                                      | BCC (>234°C)             |
| Ti    | HCP                                      | BCC (>883°C)             |
| Y     | HCP                                      | BCC (>1481°C)            |
| Zr    | HCP                                      | BCC (>872°C)             |

Table 3.5 Allotropic crystalline forms of some metals

![](_page_121_Figure_6.jpeg)

# Figure 3.21 Allotropic crystalline forms of iron over temperature ranges at atmospheric pressure.

iron exists from 912°C to 1394°C and has the FCC crystal structure. Delta (*δ*) iron exists from 1394°C to 1539°C which is the melting point of iron. The crystal structure of *δ* iron is also BCC but with a larger lattice constant than *α* iron.

## EXAMPLE PROBLEM 3.14

Calculate the theoretical volume change accompanying a polymorphic transformation in a pure metal from the FCC to BCC crystal structure. Assume the hard-sphere atomic model and that there is no change in atomic volume before and after the transformation.

### ■ Solution

In the FCC crystal structure unit cell, the atoms are in contact along the face diagonal of the unit cell, as shown in Figure 3.7. Hence,

$$
\sqrt{2}a = 4R \quad \text{or} \quad a = \frac{4R}{\sqrt{2}} \tag{3.3}
$$

In the BCC crystal structure unit cell, the atoms are in contact along the body diagonal of the unit cell as shown in Figure 3.5. Hence,

$$
\sqrt{3}a = 4R \quad \text{or} \quad a = \frac{4R}{\sqrt{3}}\tag{3.1}
$$

The volume per atom for the FCC crystal lattice, since it has four atoms per unit cell, is

$$
V_{\text{FCC}} = \frac{a^3}{4} = \left(\frac{4R}{\sqrt{2}}\right)^3 \left(\frac{1}{4}\right) = 5.66 R^3
$$

The volume per atom for the BCC crystal lattice, since it has two atoms per unit cell, is

$$
V_{\rm BCC} = \frac{a^3}{2} = \left(\frac{4R}{\sqrt{3}}\right)^3 \left(\frac{1}{2}\right) = 6.16 R^3
$$

The change in volume associated with the transformation from the FCC to BCC crystal structure, assuming no change in atomic radius, is

$$
\frac{\Delta V}{V_{\text{FCC}}} = \frac{V_{\text{BCC}} - V_{\text{FCC}}}{V_{\text{FCC}}}
$$
  
=  $\left(\frac{6.16R^3 - 5.66R^3}{5.66R^3}\right)100\% = +8.83\% \blacktriangleleft$ 

# 3.11 CRYSTAL STRUCTURE ANALYSIS

Our present knowledge of crystal structures has been obtained mainly by X-ray diffraction techniques that use X-rays whose wavelength are the same as the distance between crystal lattice planes. However, before discussing the manner in

![](_page_123_Figure_1.jpeg)

Schematic diagram of the cross section of a sealed-off filament X-ray tube. (Source: B. D. Cullity, *Elements of X-Ray Diffraction* 2nd ed., Addison-Wesley, 1978, p. 23*.*)

which X-rays are diffracted in crystals, let us consider how X-rays are produced for experimental purposes.

# 3.11.1 X-Ray Sources

X-rays used for diffraction are electromagnetic waves with wavelengths in the range 0.05 to 0.25 nm (0.5 to 2.5 Å). By comparison, the wavelength of visible light is of the order of 600 nm (6000 Å). In order to produce X-rays for diffraction purposes, a voltage of about 35 kV is necessary and is applied between a cathode and an anode target metal, both of which are contained in a vacuum, as shown in Figure 3.22. When the tungsten filament of the cathode is heated, electrons are released by thermionic emission and accelerated through the vacuum by the large voltage difference between the cathode and anode, thereby gaining kinetic energy. When the electrons strike the target metal (e.g., molybdenum), X-rays are given off. However, most of the kinetic energy (about 98%) is converted into heat, so the target metal must be cooled externally.

The X-ray spectrum emitted at 35 kV using a molybdenum target is shown in Figure 3.23. The spectrum shows continuous X-ray radiation in the wavelength range from about 0.2 to 1.4 Å (0.02 to 0.14 nm) and two spikes of characteristic radiation that are designated the K*α* and K*β* lines. The wavelengths of the K*α* and K*β* lines are characteristic for an element. For molybdenum, the K*α* line occurs at a wavelength of about 0.7 Å (0.07 nm). The origin of the characteristic radiation is explained as follows: first, K electrons (electrons in the *n* = 1 shell) are knocked out of the atom by highly energetic electrons bombarding the target, leaving excited atoms. Next, some electrons in higher shells (that is, *n* = 2 or 3) drop down to lower energy levels

![](_page_124_Figure_1.jpeg)

![](_page_124_Figure_2.jpeg)

X-ray emission spectrum produced when molybdenum metal is used as the target metal in an X-ray tube operating at 35 kV.

Figure 3.24 Energy levels of electrons in molybdenum showing the origin of K*<sup>α</sup>* and K*β* radiation.

to replace the lost K electrons, emitting energy of a characteristic wavelength. The transition of electrons from the L (*n* = 2) shell to the K (*n* = 1) shell creates energy of the wavelength of the K*α* line, as indicated in Figure 3.24.

# 3.11.2 X-Ray Diffraction

Since the wavelengths of some X-rays are about equal to the distance between planes of atoms in crystalline solids, reinforced diffraction peaks of radiation of varying intensities can be produced when a beam of X-rays strikes a crystalline solid. However, before considering the application of X-ray diffraction techniques to crystal structure analysis, let us examine the geometric conditions necessary to produce diffracted or reinforced beams of reflected X-rays.

Consider a monochromatic (single-wavelength) beam of X-rays to be incident on a crystal, as shown in Figure 3.25. For simplification, let us allow the crystal planes of atomic scattering centers to be replaced by crystal planes that act as mirrors in reflecting the incident X-ray beam. In Figure 3.25, the horizontal lines represent a set of parallel crystal planes with Miller indices (*hkl*). When an incident beam of monochromatic X-rays of wavelength *λ* strikes this set of planes at an angle such that the wave patterns of the beam leaving the various planes are *not in phase, no reinforced beam will be produced* (Figure 3.25*a*). Thus, destructive interference occurs. If the reflected wave patterns of the beam leaving the various planes are in phase, then reinforcement of the beam or constructive interference occurs (Fig. 3.25*b*).

![](_page_125_Figure_1.jpeg)

![](_page_125_Figure_2.jpeg)

$$
(b)
$$

![](_page_125_Figure_4.jpeg)

The reflection of an X-ray beam by the *(hkl)* planes of a crystal. (*a*) No reflected beam is produced at an arbitrary angle of incidence. (*b*) At the Bragg angle *θ,* the reflected rays are in phase and reinforce one another. (*c*) Similar to (*b*) except that the wave representation has been omitted.

(Source: A.G. Guy and J.J. Hren *Elements of Physical Metallurgy* (3rd ed.). Addison-Wesley, 1974, p. 201.)

Let us now consider incident X-rays 1 and 2 as indicated in Figure 3.25*c*. For these rays to be in phase, the extra distance of travel of ray 2 is equal to *MP* + *PN*, which must be an integral number of wavelengths λ*.* Thus,

$$
n\lambda = MP + PN \tag{3.9}
$$

where *n* = 1, 2, 3, . . . and is called the *order of the diffraction.* Since both *MP* and *PN* equal *dhkl* sin *θ,* where *dhkl* is the interplanar spacing of the crystal planes of indices (*hkl*), the condition for constructive interference (i.e., the production of a diffraction peak of intense radiation) must be

$$
n\lambda = 2 d_{hkl} = \sin \theta \tag{3.10}
$$

This equation, known as *Bragg's law,*7 gives the relationship among the angular positions of the reinforced diffracted beams in terms of the wavelength *λ* of the incoming X-ray radiation and of the interplanar spacings *dhkl* of the crystal planes. In most cases, the first order of diffraction where *n* = 1 is used, and so for this case, Bragg's law takes the form

$$
\lambda = 2 d_{hkl} = \sin \theta \tag{3.11}
$$

# EXAMPLE PROBLEM 3.15

A sample of BCC iron was placed in an X-ray diffractometer using incoming X-rays with a wavelength *λ* = 0.1541 nm. Diffraction from the {110} planes was obtained at 2*θ* = 44.70°. Calculate a value for the lattice constant *a* of BCC iron. (Assume first-order diffraction with *n* = 1.)

■ Solution

$$
2\theta = 44.704^{\circ} \quad \theta = 22.35^{\circ}
$$
  
\n
$$
\lambda = 2 d_{hkl} \sin \theta
$$
  
\n
$$
d_{110} = \frac{\lambda}{2 \sin \theta} = \frac{0.1541 \text{ nm}}{2(\sin 22.35^{\circ})}
$$
  
\n
$$
= \frac{0.1541 \text{ nm}}{2(0.3803)} = 0.2026 \text{ nm}
$$
\n(3.11)

Rearranging Eq. 3.5 gives

*a* = *dhkl*√ \_\_\_\_\_\_\_\_ *h*<sup>2</sup> + *k*<sup>2</sup> + *l* 2

Thus,

$$
a(\text{Fe}) = d_{110} \sqrt{1^2 + 1^2 + 0^2}
$$
  
= (0.2026 nm)(1.414) = 0.2865 nm

# 3.11.3 X-Ray Diffraction Analysis of Crystal Structures

**The Powder Method of X-Ray Diffraction Analysis** The most commonly used X-ray diffraction technique is the *powder method.* In this technique, a powdered specimen is utilized so that there will be a random orientation of many crystals to ensure that some of the particles will be oriented in the X-ray beam to satisfy the diffraction conditions of

<sup>7</sup> William Henry Bragg (1862–1942). English physicist who worked on X-ray crystallography.

![](_page_127_Figure_1.jpeg)

An X-ray diffractometer (with X-radiation shields removed). (Courtesy of Rigaku)

Bragg's law. Modern X-ray crystal analysis uses an X-ray diffractometer that has a radiation counter to detect the angle and intensity of the diffracted beam (Fig. 3.26). A recorder automatically plots the intensity of the diffracted beam as the counter moves on a goniometer8 circle (Fig. 3.27) that is in synchronization with the specimen over a range of 2*θ* values. Figure 3.28 shows an X-ray diffraction recorder chart for the intensity of the diffracted beam versus the diffraction angles 2*θ* for a powdered pure-metal specimen. In this way, both the angles of the diffracted beams and their intensities can be recorded at one time. Sometimes a powder camera with an enclosed filmstrip is used instead of the diffractometer, but this method is much slower and in most cases, less convenient.

**Diffraction Conditions for Cubic Unit Cells** X-ray diffraction techniques enable the structures of crystalline solids to be determined. The interpretation of X-ray diffraction data for most crystalline substances is complex and beyond the scope of this

<sup>8</sup> A goniometer is an instrument for measuring angles.

![](_page_128_Figure_1.jpeg)

Schematic illustration of the diffractometer method of crystal analysis and of the conditions necessary for diffraction.

(Source: A.G. Guy*, Essentials of Materials Science,* McGraw-Hill, 1976.)

![](_page_128_Figure_5.jpeg)

#### Figure 3.28

Record of the diffraction angles for a tungsten sample obtained by the use of a diffractometer with copper radiation.

(Source: A.G. Guy and J.J. Hren, *Elements of Physical Metallurgy* 3rd ed., Addison-Wesley, 1974, p. 208*.*)

> book, and so only the simple case of diffraction in pure cubic metals will be considered. The analysis of X-ray diffraction data for cubic unit cells can be simplified by combining Eq. 3.4,

$$
d_{hkl} = \frac{a}{\sqrt{h^2 + k^2 + l^2}}
$$

with the Bragg equation *λ* = 2*d* sin *θ*, giving

$$
\lambda = \frac{2a \sin \theta}{\sqrt{h^2 + k^2 + l^2}}\tag{3.12}
$$

This equation can be used along with X-ray diffraction data to determine if a cubic crystal structure is body-centered or face-centered cubic. The rest of this subsection will describe how this is done.

To use Eq. 3.12 for diffraction analysis, we must know which crystal planes are the diffracting planes for each type of crystal structure. For the simple cubic lattice, reflections from all (*hkl*) planes are possible. However, for the BCC structure, diffraction occurs only on planes whose Miller indices when added together (*h* + *k* + *l*) total to an even number (Table 3.6). Thus, for the BCC crystal structure, the principal diffracting planes are {110}, {200}, {211}, etc., which are listed in Table 3.7. In the case of the FCC crystal structure, the principal diffracting planes are those whose Miller indices are either all even or all odd (zero is considered even). Thus, for the FCC crystal structure, the diffracting planes are {111}, {200}, {220}, etc., which are listed in Table 3.7.

**Interpreting Experimental X-Ray Diffraction Data for Metals with Cubic Crystal Structures** We can use X-ray diffractometer data to determine crystal structures. A simple case to illustrate how this analysis can be used is to distinguish between the

| Bravais Lattice | Reflections Present                 | Reflections Absent                      |
|-----------------|-------------------------------------|-----------------------------------------|
| BCC             | (h + k + l) = even                  | (h + k + l) = odd                       |
| FCC             | (h,<br>k,<br>l) all odd or all even | (h,<br>k,<br>l) not all odd or all even |

Table 3.6 Rules for determining the diffracting {hkl} planes in cubic crystals

| Cubic<br>Planes |                        | Sum                       | Cubic<br>Diffracting<br>Planes {hkl} |     |
|-----------------|------------------------|---------------------------|--------------------------------------|-----|
| {hkl}           | h2 +<br>k2 +<br>l<br>2 | Σ[h2 +<br>k2 +<br>l<br>2] | FCC                                  | BCC |
| {100}           | 12 + 02 + 02           | 1                         |                                      |     |
| {110}           | 12 + 12 + 02           | 2                         | .                                    | 110 |
| {111}           | 12 + 12 + 12           | 3                         | 111                                  |     |
| {200}           | 22 + 02 + 02           | 4                         | 200                                  | 200 |
| {210}           | 22 + 12 + 02           | 5                         |                                      |     |
| {211}           | 22 + 12 + 12           | 6                         | .                                    | 211 |
| .               |                        | 7                         |                                      |     |
| {220}           | 22 + 22 + 02           | 8                         | 220                                  | 220 |
| {221}           | 22 + 22 + 12           | 9                         |                                      |     |
| {310}           | 32 + 12 + 02           | 10                        | .                                    | 310 |

Table 3.7 Miller indices of the diffracting planes for BCC and FCC lattices

BCC and FCC crystal structures of a cubic metal. Let us assume that we have a metal with either a BCC or an FCC crystal structure and that we can identify the principal diffracting planes and their corresponding 2*θ* values, as indicated for the metal tungsten in Figure 3.28.

By squaring both sides of Eq. 3.12 and solving for sin2*θ,* we obtain

$$
\sin^2 \theta = \frac{\lambda^2 (h^2 + k^2 + l^2)}{4 a^2}
$$
 (3.13)

From X-ray diffraction data, we can obtain experimental values of 2*θ* for a series of principal diffracting {*hkl*} planes. Since the wavelength of the incoming radiation and the lattice constant *a* are both constants, we can eliminate these quantities by forming the ratio of two sin2 *θ* values as

$$
\frac{\sin^2 \theta_A}{\sin^2 \theta_B} = \frac{h_A^2 + k_A^2 + l_A^2}{h_B^2 + k_B^2 + l_B^2}
$$
(3.14)

where *θA* and *θB* are two diffracting angles associated with the principal diffracting planes {*hAkAlA*} and {*hBkBlB*}, respectively.

Using Eq. 3.14 and the Miller indices of the first two sets of principal diffracting planes listed in Table 3.7 for BCC and FCC crystal structures, we can determine values for the sin2*θ* ratios for both BCC and FCC structures.

For the BCC crystal structure, the first two sets of principal diffracting planes are the {110} and {200} planes (Table 3.7). Substitution of the Miller {*hkl*} indices of these planes into Eq. 3.14 gives

$$
\frac{\sin^2 \theta_A}{\sin^2 \theta_B} = \frac{1^2 + 1^2 + 0^2}{2^2 + 0^2 + 0^2} = 0.5
$$
 (3.15)

Thus, if the crystal structure of the unknown cubic metal is BCC, the ratio of the sin<sup>2</sup>*θ* values that correspond to the first two principal diffracting planes will be 0.5.

For the FCC crystal structure, the first two sets of principal diffracting planes are the {111} and {200} planes (Table 3.7). Substitution of the Miller {*hkl*} indices of these planes into Eq. 3.15 gives

$$
\frac{\sin^2 \theta_A}{\sin^2 \theta_B} = \frac{1^2 + 1^2 + 1^2}{2^2 + 0^2 + 0^2} = 0.75
$$
\n(3.16)

Thus, if the crystal structure of the unknown cubic metal is FCC, the ratio of the sin<sup>2</sup>*θ* values that correspond to the first two principal diffracting planes will be 0.75.

Example Problem 3.16 uses Eq. 3.14 and experimental X-ray diffraction data for the 2*θ* values for the principal diffracting planes to determine whether an unknown cubic metal is BCC or FCC. X-ray diffraction analysis is usually much more complicated than Example Problem 3.16, but the principles used are the same. Both experimental and theoretical X-ray diffraction analysis has been and continues to be used for the determination of the crystal structure of materials.

An X-ray diffractometer recorder chart for an element that has either the BCC or the FCC crystal structure shows diffraction peaks at the following 2*θ* angles: 40, 58, 73, 86.8, 100.4, and 114.7. The wavelength of the incoming X-ray used was 0.154 nm.

a. Determine the cubic structure of the element.

b. Determine the lattice constant of the element.

lated from the 2*θ* diffraction angles.

c. Identify the element.

### ■ Solution

| θ(deg) | sin θ                                     | sin2 θ                                                   |
|--------|-------------------------------------------|----------------------------------------------------------|
|        |                                           | 0.1170                                                   |
|        |                                           | 0.2350                                                   |
|        |                                           | 0.3538                                                   |
|        |                                           | 0.4721                                                   |
|        |                                           | 0.5903                                                   |
|        |                                           | 0.7090                                                   |
|        | 20<br>29<br>36.5<br>43.4<br>50.2<br>57.35 | 0.3420<br>0.4848<br>0.5948<br>0.6871<br>0.7683<br>0.8420 |

a. *Determination of the crystal structure of the element.* First, the sin2 *θ* values are calcu-

Next, the ratio of the sin2*θ* values of the first and second angles is calculated:

$$
\frac{\sin^2 \theta}{\sin^2 \theta} = \frac{0.117}{0.235} = 0.498 \approx 0.5
$$

 The crystal structure is BCC since this ratio is ≈ 0.5. If the ratio had been ≈ 0.75, the structure would have been FCC.

b. *Determination of the lattice constant.* Rearranging Eq. 3.14 and solving for *a*2 gives

$$
a^{2} = \frac{\lambda^{2} h^{2} + k^{2} + l^{2}}{4 \sin^{2} \theta}
$$
 (3.17)

or

$$
a = \frac{\lambda}{2} \sqrt{\frac{h^2 + k^2 + l^2}{\sin^2 \theta}}
$$
 (3.18)

 Substituting into Eq. 3.18 *h* = 1, *k* = 1, and *l* = 0 for the *h, k, l* Miller indices of the first set of principal diffracting planes for the BCC crystal structure, which are the {110} planes, the corresponding value for sin2*θ,* which is 0.117, and 0.154 nm for *λ,* the incoming radiation, gives

$$
a = \frac{0.154 \text{ nm}}{2} \sqrt{\frac{1^2 + 1^2 + 0^2}{0.117}} = 0.318 \text{ nm}
$$

c. *Identification of the element.* The element is tungsten since this element has a lattice constant of 0.316 nm and is BCC.

# 3.12 AMORPHOUS MATERIALS

As discussed previously, some materials are called amorphous or noncrystalline because they lack long-range order in their atomic structure. It should be noted that, in general, materials have a tendency to achieve a crystalline state because that is the most stable state and it corresponds to the lowest energy level. However, atoms in amorphous materials are bonded in a disordered manner because of factors that inhibit the formation of a periodic arrangement. Atoms in amorphous materials, therefore, occupy random spatial positions as opposed to specific positions in crystalline solids. For clarity, various degrees of order (or disorder) are shown in Figure 3.29.

Most polymers, glasses, and some metals are members of the amorphous class of materials. In polymers, the secondary bonds among molecules do not allow for the formation of parallel and tightly packed chains during solidification. As a result, polymers such as polyvinylchloride consist of long, twisted molecular chains that are entangled to form a solid with amorphous structure, similar to Figure 3.29*c*. In some polymers such as polyethylene, the molecules are more efficiently and tightly packed in some regions of the material and produce a higher degree of regional longrange order. As a result, these polymers are often classified as *semicrystalline.* A more detailed discussion of semicrystalline polymers will be given in Chapter 10.

Inorganic glass based on glass-forming oxide, silica (SiO2), is generally characterized as a ceramic material (ceramic glass) and is another example of a material with an amorphous structure. In this type of glass, the fundamental subunit in the molecules is the SiO4 <sup>4</sup><sup>−</sup> tetrahedron. The ideal crystalline structure of this glass is shown in Figure 3.29*a*. The schematic shows the Si–O tetrahedrons joined corner to corner to form long-range order. In its viscous liquid state, the molecules have limited mobility, and, in general, crystallization occurs slowly. Therefore, a modest cooling rate suppresses the formation of the crystal structure, and instead the tetrahedra join corner to corner to form a network lacking in long-range order (Fig. 3.29*b*).

In addition to polymers and glasses, some metals also have the ability to form amorphous structures (*metallic glass*) under strict and often difficult-to-achieve conditions. Unlike glasses, metals have very small and mobile building blocks under molten

![](_page_132_Figure_6.jpeg)

### Figure 3.29

A schematic showing various degrees of order in materials: (*a*) long-range order in crystalline silica, (*b*) silica glass without long-range order, and (*c*) amorphous structure in polymers.
