Repository: tomasSiSa18/DocumentosRAG

File: IMEC1410/ED/TGCap1234/TGCap1234.md (part 9 of 11)
# Introduction to Materials Science and Engineering
conditions. As a result, it is difficult to prevent metals from crystallizing. However, alloys such as 78%Fe–9%Si–13%B that contain a high percentage of semimetals, Si and B, may form metallic glasses through rapid solidification at cooling rates in excess of 108 °C/s. At such high cooling rates, the atoms simply do not have enough time to form a crystalline structure and instead form a metal with an amorphous structure, that is, they are highly disordered. In theory, any crystalline material can form a noncrystalline structure if solidified rapidly enough from a molten state.

Amorphous materials, because of their structure, possess properties that are superior. For instance, metallic glasses possess higher strength, better corrosion characteristics, and magnetic properties when compared to their crystalline counterparts. Finally, it is important to note that amorphous materials do not show sharp diffraction patterns when analyzed using X-ray diffraction techniques. This is due to a lack of order and periodicity in the atomic structure. In future chapters, the role of structure of the material on its properties will be explained in detail.

# 3.13 SUMMARY

Atomic arrangements in crystalline solids can be described by a network of lines called a *space lattice.* Each space lattice can be described by specifying the atom positions in a repeating *unit cell.* The crystal structure consists of space lattice and *motif* or *basis.* Crystalline materials, such as most metals, possess long-range atomic order. But some materials, such as many polymers and glasses, possess only short-range order. Such materials are called semicrystalline or amorphous. There are seven crystal systems based on the geometry of the axial lengths and interaxial angles of the unit cells. These seven systems have a total of 14 sublattices (unit cells) based on the internal arrangements of atomic sites within the unit cells.

In metals, the most common crystal structure unit cells are: *body-centered cubic* (BCC), *face-centered cubic* (FCC), and *hexagonal close-packed* (HCP) (which is a dense variation of the simple hexagonal structure).

*Crystal directions* in cubic crystals are the vector components of the directions resolved along each of the component axes and reduced to smallest integers. They are indicated as [*uvw*]. Families of directions are indexed by the direction indices enclosed by pointed brackets as 〈*uvw*〉. *Crystal planes* in cubic crystals are indexed by the reciprocals of the axial intercepts of the plane (followed by the elimination of fractions) as (*hkl*). Cubic crystal planes of a form (family) are indexed with braces as {*hkl*}. Crystal planes in hexagonal crystals are commonly indexed by four indices *h, k, i,* and *l* enclosed in parentheses as (*hkil*). These indices are the reciprocals of the intercepts of the plane on the *a*1, *a*2, *a*3, and *c* axes of the hexagonal crystal structure unit cell. Crystal directions in hexagonal crystals are the vector components of the direction resolved along each of the four coordinate axes and reduced to smallest integers as [*uvtw*].

Using the hard-sphere model for atoms, calculations can be made for the volume, planar, and linear density of atoms in unit cells. Planes in which atoms are packed as tightly as possible are called *close-packed planes,* and directions in which atoms are in closest contact are called *close-packed directions.* Atomic packing factors for different crystal structures can also be determined by assuming the hard-sphere atomic model. Some metals have different crystal structures at different ranges of temperature and pressure, a phenomenon called *polymorphism.*

Crystal structures of crystalline solids can be determined by using X-ray diffraction analysis techniques. X-rays are diffracted in crystals when the *Bragg's law* (*nλ* = 2*d* sin *θ*) conditions are satisfied. By using the X-ray diffractometer and the *powder method,* the crystal structure of many crystalline solids can be determined.

# 3.14 DEFINITIONS

### *Sec. 3.1*

**Amorphous:** lacking in long-range atomic order.

**Crystal:** a solid composed of atoms, ions, or molecules arranged in a pattern that is repeated in three dimensions.

**Crystal structure:** a regular three-dimensional pattern of atoms or ions in space.

**Space lattice:** a three-dimensional array of points each of which has identical surroundings. **Lattice point:** one point in an array in which all the points have identical surroundings.

- **Unit cell:** a convenient repeating unit of a space lattice. The axial lengths and axial angles are the lattice constants of the unit cell.
- **Motif (or Basis):** a group of atoms that are organized relative to each other and are associated with corresponding lattice points.

### *Sec. 3.3*

- **Body-centered cubic (BCC) unit cell:** a unit cell with an atomic packing arrangement in which one atom is in contact with eight identical atoms located at the corners of an imaginary cube.
- **Face-centered cubic (FCC) unit cell:** a unit cell with an atomic packing arrangement in which 12 atoms surround a central atom. The stacking sequence of layers of close-packed planes in the FCC crystal structure is *ABCABC. . . .*
- **Hexagonal close-packed (HCP) unit cell:** a unit cell with an atomic packing arrangement in which 12 atoms surround a central identical atom. The stacking sequence of layers of close-packed planes in the HCP crystal structure is *ABABAB....*
- **Atomic packing factor (APF):** the volume of atoms in a selected unit cell divided by the volume of the unit cell.

### *Sec. 3.5*

**Indices of direction in a cubic crystal:** a direction in a cubic unit cell is indicated by a vector drawn from the origin at one point in a unit cell through the surface of the unit cell; the position coordinates (*x, y,* and *z*) of the vector where it leaves the surface of the unit cell (with fractions cleared) are the indices of direction. These indices, designated *u, v,* and *w,* are enclosed in brackets as [*uvw*]. Negative indices are indicated by a bar over the index.

# *Sec. 3.6*

**Indices for cubic crystal planes (Miller indices):** the reciprocals of the intercepts (with fractions cleared) of a crystal plane with the *x, y,* and *z* axes of a unit cube are called the Miller indices of that plane. They are designated *h, k,* and *l* for the *x, y,* and *z* axes, respectively, and are enclosed in parentheses as (*hkl*). Note that the selected crystal plane must *not* pass through the origin of the *x, y,* and *z* axes.

# *Sec. 3.9*

**Volume density** *ρv***:** mass per unit volume; this quantity is usually expressed in Mg/m3 or g/cm3 .

- **Planar density** *ρp***:** the equivalent number of atoms whose centers are intersected by a selected area divided by the selected area.
- **Linear density** *ρl* **:** the number of atoms whose centers lie on a specific direction on a specific length of line in a unit cube.
- **Repeat Distance:** The distance between two consecutive lattice points along a specific direction.

### *Sec. 3.10*

**Polymorphism (as pertains to metals):** the ability of a metal to exist in two or more crystal structures. For example, iron can have a BCC or an FCC crystal structure, depending on the temperature.

### *Sec. 3.12*

- **Semicrystalline:** materials with regions of crystalline structure dispersed in the surrounding, amorphous region, for instance, some polymers.
- **Metallic glass:** metals with an amorphous atomic structure.

# 3.15 PROBLEMS

Answers to problems marked with an asterisk are given at the end of the book.

# Knowledge and Comprehension Problems

- **3.1** Define the following terms: (*a*) crystalline solid, (*b*) long-range order, (*c*) short-range order, and (*d*) amorphous.
- **3.2** Define the following terms: (*a*) crystal structure, (*b*) space lattice, (*c*) lattice point, (*d*) unit cell, (*e*) motif, and (*f*) lattice constants.
- **3.3** What are the 14 Bravais unit cells?
- **3.4** What are the three most common metal crystal structures? List five metals that have each of these crystal structures.
- **3.5** For a BCC unit cell, (*a*) how many atoms are there inside the unit cell, (*b*) what is the coordination number for the atoms, (*c*) what is the relationship between the length of the side *a* of the BCC unit cell and the radius of its atoms, and (*d*) what is the atomic packing factor?
- **3.6** For an FCC unit cell, (*a*) how many atoms are there inside the unit cell, (*b*) what is the coordination number for the atoms, (*c*) what is the relationship between the length of the side *a* of the FCC unit cell and the radius of its atoms, and (*d*) what is the atomic packing factor?
- **3.7** For an HCP unit cell (consider the primitive cell), (*a*) how many atoms are there inside the unit cell, (*b*) what is the coordination number for the atoms, (*c*) what is the atomic packing factor, (*d*) what is the ideal *c/a* ratio for HCP metals, and (*e*) repeat (*a*) through (*c*) considering the "larger" cell.
- **3.8** How are atomic positions located in cubic unit cells?
- **3.9** List the atom positions for the eight corner and six face-centered atoms of the FCC unit cell.
- **3.10** How are the indices for a crystallographic direction in a cubic unit cell determined?

- **3.11** What are the crystallographic directions of a family or form? What generalized notation is used to indicate them?
- **3.12** How are the Miller indices for a crystallographic plane in a cubic unit cell determined? What generalized notation is used to indicate them?
- **3.13** What is the notation used to indicate a family or form of cubic crystallographic planes?
- **3.14** How are crystallographic planes indicated in HCP unit cells?
- **3.15** What notation is used to describe HCP crystal planes?
- **3.16** What is the difference in the stacking arrangement of close-packed planes in (*a*) the HCP crystal structure and (*b*) the FCC crystal structure?
- **3.17** What are the closest-packed directions in (*a*) the BCC structure, (*b*) the FCC structure, and (*c*) the HCP structure?
- **3.18** Identify the close-packed planes in (*a*) the BCC structure, (*b*) the FCC structure, and (*c*) the HCP structure.
- **3.19** What is polymorphism with respect to metals?
- **3.20** What are X-rays, and how are they produced?
- **3.21** Draw a schematic diagram of an X-ray tube used for X-ray diffraction, and indicate on it the path of the electrons and X-rays.
- **3.22** What is the characteristic X-ray radiation? What is its origin?
- **3.23** Distinguish between destructive interference and constructive interference of reflected X-ray beams through crystals.

# Application and Analysis Problems

- **3.24** Tungsten at 20°C is BCC and has an atomic radius of 0.137 nm. (*a*) Calculate a value for its lattice constant *a* in nanometers. (*b*) Calculate the volume of the unit cell.
- **3.25** Lead is FCC and has an atomic radius of 0.175 nm. (*a*) Calculate a value for its lattice constant *a* in nanometers. (*b*) Calculate the volume of the unit cell in nm3.
- **3.26** Verify that the atomic packing factor for the FCC structure is 0.74.
- **3.27** Calculate the volume in cubic nanometers of the cobalt crystal structure unit cell (use the larger cell). Cobalt is HCP at 20°C with *a* = 0.2507 nm and *c* = 0.4069 nm.
- **3.28** Consider a 0.05-mm-thick, 500 mm2 (about three times the area of a dime) piece of aluminum foil. How many unit cells exist in the foil? If the density of aluminum is 2.7 g/cm3, what is the mass of each cell?
- **3.29** Draw the following directions in a BCC unit cell, and list the position coordinates of the atoms whose centers are intersected by the direction vector. Determine the repeat distance in terms of the lattice constant in each direction.
  - (*a*) [010] (*b*) [011] (*c*) [111]
  - (*d*) Find the angle between directions in (*b*) and (*c*).
- **3.30** Draw direction vectors in an FCC unit cell for the following cubic directions, and list the position coordinates of the atoms whose centers are intersected by the direction vector. Determine the repeat distance in terms of the lattice constant in each direction.
  - (*a*) [ ¯ 1¯ 11] (*b*) [10¯ 1] (*c*) [2¯ 1¯ 1] (*d*) [ ¯ 13¯ 1]
  - (*e*) Find the angle between directions in (*b*) and (*d*).

Tutorial

![](_page_137_Figure_1.jpeg)

- **3.31** Draw direction vectors in unit cells for the following cubic directions: (*a*) [1¯ 1¯ 2] (*b*) [1¯ 23] (*c*) [ ¯ 331] (*d*) [0¯ 21] (*e*) [2¯ 12] (*f*) [2¯ 33] (*g*) [ ¯ 101] (*h*) [12¯ 1] (*i*) [321] (*j*) [10¯ 3] (*k*) [1¯ 2¯ 2] (*l*) [ ¯ 2¯ 23]
- **3.32** What are the indices of the directions shown in the unit cubes of Figure P3.32?
- **3.33** A direction vector passes through a unit cube from the (\_3 4 , 0, \_1 4 ) to the (\_1 2 , 1, 0) positions. What are its direction indices?
- **3.34** A direction vector passes through a unit cube from the (1, 0, \_3 4 ) to the (\_1 4 , 1, \_1 4 ) positions. What are its direction indices?
- **3.35** What are the directions of the 〈10¯ 3〉 family or form for a unit cube? Draw all directions in a unit cell.
- **3.36** What are the directions of the 〈111〉 family or form for a unit cube? Draw all directions in a BCC unit cell. Can you identify a special quality of these directions?
- **3.37** What 〈110〉 type directions lie on the (111) plane of a cubic unit cell? Draw those directions in an FCC unit cell. Can you identify a special quality of these directions?
- **3.38** What 〈111〉 type directions lie on the (110) plane of a BCC unit cell? Draw those directions in a unit cell. Can you identify a special quality of these directions?
- **3.39** Draw in unit cubes the crystal planes that have the following Miller indices: (*a*) (1¯ 1¯ 1) (*b*) (10¯ 2) (*c*) (1¯ 2¯ 1) (*d*) (21¯ 3) (*e*) (3¯ 21) (*f*) (30¯ 2) (*g*) (20¯ 1) (*h*) ( ¯ 21¯ 2) (*i*) ( ¯ 232) (*j*) (13¯ 3) (*k*) (3¯ 12) (*l*) ( ¯ 33¯ 1)
- **3.40** What are the Miller indices of the cubic crystallographic planes shown in Figure P3.40?
- **3.41** What are the {100} family of planes of the cubic system? Draw those planes in a BCC unit cell and show all atoms whose centers are intersected by the planes. What is your conclusion?
- **3.42** Draw the following crystallographic planes in a BCC unit cell, and list the position of the atoms whose centers are intersected by each of the planes:

(*a*) (010) (*b*) (011) (*c*) (111)

![](_page_138_Figure_1.jpeg)

![](_page_138_Figure_2.jpeg)

![](_page_138_Picture_3.jpeg)

- **3.43** Draw the following crystallographic planes in an FCC unit cell, and list the position coordinates of the atoms whose centers are intersected by each of the planes: (*a*) (010) (*b*) (011) (*c*) (111)
- **3.44** A cubic plane has the following axial intercepts: *a* = \_1 3 , *b* = −\_2 3 , *c* = \_1 2 . What are the Miller indices of this plane?
- **3.45** A cubic plane has the following axial intercepts: *a* = −\_1 2 , *b* = −\_1 2 , *c* = \_2 3 . What are the Miller indices of this plane?
- **3.46** Determine the Miller indices of the cubic crystal plane that intersects the following position coordinates: (1, \_1 2 , 1); ( \_1 2 , 0, \_3 4 ); (1, 0, \_1 2 ).
- **3.47** Determine the Miller indices of the cubic crystal plane that intersects the following position coordinates: (0, 0, \_1 2 ); (1, 0, 0); ( \_1 2 , \_1 4 , 0).
- **3.48** Rodium is FCC and has a lattice constant *a* of 0.38044 nm. Calculate the following interplanar spacings:

(*a*) *d*111 (*b*) *d*200 (*c*) *d*<sup>220</sup>

**3.49** Tungsten is BCC and has a lattice constant *a* of 0.31648 nm. Calculate the following interplanar spacings:

(*a*) *d*110 (*b*) *d*220 (*c*) *d*310

- **3.50** The *d*310 interplanar spacing in a BCC element is 0.1587 nm. (*a*) What is its lattice constant *a*? (*b*) What is the atomic radius of the element? (*c*) What could this element be?
- **3.51** The *d*422 interplanar spacing in an FCC metal is 0.083397 nm. (*a*) What is its lattice constant *a*? (*b*) What is the atomic radius of the metal? (*c*) What could this metal be?
- **3.52** Draw the hexagonal crystal planes whose Miller-Bravais indices are: (*a*) (10¯ 11) (*b*) (01¯ 11) (*c*) ( ¯ 12¯ 10) (*d*) (1¯ 212) (*e*) (2¯ 1¯ 11) (*f*) (1¯ 101) (*g*) ( ¯ 12¯ 12) (*h*) (2¯ 200) (*i*) (10¯ 12) (*j*) ( ¯ 1100) (*k*) ( ¯ 2111) (*l*) ( ¯ 1012)
- **3.53** Determine the Miller-Bravais indices of the hexagonal crystal planes in Figure P3.53.

![](_page_139_Figure_1.jpeg)

![](_page_139_Figure_2.jpeg)

- **3.54** Determine the Miller-Bravais direction indices of the −*a*1, −*a*2, and −*a*3 directions.
- **3.55** Determine the Miller-Bravais direction indices of the vectors originating at the center of the lower basal plane and ending at the endpoints of the upper basal plane as indicated in Figure 3.16*d*.
- **3.56** Determine the Miller-Bravais direction indices of the basal plane of the vectors originating at the center of the lower basal plane and exiting at the midpoints between the principal planar axes.
- **3.57** Determine the Miller-Bravais direction indices of the directions indicated in Figure P3.57.
- **3.58** The lattice constant for BCC tantalum at 20°C is 0.33026 nm and its density is 16.6 g/cm3. Calculate a value for its relative atomic mass.
- **3.59** Calculate a value for the density of FCC platinum in grams per cubic centimeter from its lattice constant *a* of 0.39239 nm and its atomic mass of 195.09 g/mol.

![](_page_139_Figure_9.jpeg)

Figure P3.57

- **3.60** Calculate the planar atomic density in atoms per square millimeter for the following crystal planes in BCC chromium, which has a lattice constant of 0.28846 nm. Compare the values and draw a conclusion. *(a*) (100), (*b*) (110), (*c*) (111).
- **3.61** Calculate the planar atomic density in atoms per square millimeter for the following crystal planes in FCC gold, which has a lattice constant of 0.40788 nm. Compare the values and draw a conclusion. (*a*) (100), (*b*) (110), (*c*) (111).
- **3.62** Calculate the planar atomic density in atoms per square millimeter for the (0001) plane in HCP beryllium, which has a lattice constant *a* = 0.22856 nm and a *c* constant of 0.35832 nm. Can you make any observations about this plane?
- **3.63** Calculate the linear atomic density in atoms per millimeter for the following directions in BCC vanadium, which has a lattice constant of 0.3039 nm: (*a*) [100], (*b*) [110], (*c*) [111]. Determine the repeat distance along each direction.
- **3.64** Calculate the linear atomic density in atoms per millimeter for the following directions in FCC iridium, which has a lattice constant of 0.38389 nm: (*a*) [100], (*b*) [110], (*c*) [111]. Determine the repeat distance along each direction.
- **3.65** Titanium goes through a polymorphic change from BCC to HCP crystal structure upon cooling through 332°C. Calculate the percentage change in volume when the crystal structure changes from BCC to HCP. The lattice constant *a* of the BCC unit cell at 882°C is 0.332 nm, and the HCP unit cell has *a* = 0.2950 nm and *c* = 0.4683 nm.
- **3.66** Pure iron goes through a polymorphic change from BCC to FCC upon heating through 912°C. Calculate the volume change associated with the change in crystal structure from BCC to FCC if at 912°C the BCC unit cell has a lattice constant *a* = 0.293 nm and the FCC unit cell *a* = 0.363 nm.
- **3.67** Derive Bragg's law by using the simple case of incident X-ray beams being diffracted by parallel planes in a crystal.
- **3.68** A sample of BCC metal was placed in an X-ray diffractometer using X-rays with a wavelength of *λ* = 0.1541 nm. Diffraction from the {221} planes was obtained at 2*θ* = 88.838°. Calculate a value for the lattice constant *a* for this BCC elemental metal. (Assume first-order diffraction, *n* = 1.)
- **3.69** X-rays of an unknown wavelength are diffracted by a gold sample. The 2*θ* angle was 64.582° for the {220} planes. What is the wavelength of the X-rays used? (The lattice constant of gold = 0.40788 nm; assume first-order diffraction, *n* = 1.)
- **3.70** An X-ray diffractometer recorder chart for an element that has either the BCC or the FCC crystal structure showed diffraction peaks at the following 2*θ* angles: 41.069°, 47.782°, 69.879°, and 84.396°. The wavelength of the incoming radiation was 0.15405 nm. (X-ray diffraction data courtesy of the International Centre for Diffraction Data.)
  - (*a*) Determine the crystal structure of the element.
  - (*b*) Determine the lattice constant of the element.
  - (*c*) Identify the element.
- **3.71** An X-ray diffractometer recorder chart for an element that has either the BCC or the FCC crystal structure showed diffraction peaks at the following 2*θ* angles: 38.60°, 55.71°, 69.70°, 82.55°, 95.00°, and 107.67°. Wavelength *λ* of the incoming radiation was 0.15405 nm.
  - (*a*) Determine the crystal structure of the element.
  - (*b*) Determine the lattice constant of the element.
  - (*c*) Identify the element.

- **3.72** An X-ray diffractometer recorder chart for an element that has either the BCC or the FCC crystal structure showed diffraction peaks at the following 2*θ* angles: 36.191°, 51.974°, 64.982°, and 76.663°. The wavelength of the incoming radiation was 0.15405 nm.
  - (*a*) Determine the crystal structure of the element.
  - (*b*) Determine the lattice constant of the element.
  - (*c*) Identify the element.
- **3.73** An X-ray diffractometer recorder chart for an element that has either the BCC or the FCC crystal structure showed diffraction peaks at the following 2*θ* angles: 40.663°, 47.314°, 69.144°, and 83.448°. Wavelength l of the incoming radiation was 0.15405 nm.
  - (*a*) Determine the crystal structure of the element.
  - (*b*) Determine the lattice constant of the element.
  - (*c*) Identify the element.

# Synthesis and Evaluation Problems

- **3.74** Do you expect iron and silver to have the same (*a*) atomic packing factor, (*b*) volume of unit cell, (*c*) number of atoms per unit cell, and (*d*) coordination number? How about gold and silver? How about titanium and silver?
- **3.75** In a cubic unit cell, draw the (111) and (011) planes. Highlight the intersection of the two planes. What are the direction indices of the intersection line?
- **3.76** In a cubic unit cell, draw the (011) and (110) planes. Highlight the intersection of the two planes. What are the direction indices of the intersection line?
- **3.77** Show using geometry that the ideal *c*/*a* ratio of the hexagonal close-packed unit cell (when atoms are perfect spheres) is 1.633. Hint: Draw the center atom in the top basal plane in contact with the three atoms in the center of the HCP cell; connect the centers of the three atoms inside the HCP cell to each other and to the atom at the center of one of the basal planes.
- **3.78** Assuming that the volume of an HCP metal cell (larger cell) is 0.09130 nm3 and the *c*/*a* ratio is 1.856, determine (*a*) the values for *c* and *a,* and (*b*) the radius, *R,* of the atom. (*c*) If you were told that the metal is zinc, would you be surprised? How do you explain the discrepancy?
- **3.79** Assuming that the volume of an HCP metal cell (larger cell) is 0.01060 nm3 and the *c*/*a* ratio is 1.587, determine (*a*) the values for *c* and *a,* and (*b*) the radius, *R,* of the atom. (*c*) If you were told that the metal is titanium, does the calculated R match that of Ti? How do you explain the discrepancy?
- **3.80** The structure of NaCl (an ionic material) is given in Figure 2.18*b*. Determine (*a*) its lattice constant *a,* and (*b*) its density. Hint: Since NaCl is ionic, use the ion radius data and note the atomic radii.
- **3.81** The unit cell structure of the ionic solid, CsI, is similar to that in Figure 2.18*a*. Determine (*a*) its packing factor, and (*b*) compare this packing factor with that of BCC metals. Explain the difference, if any.
- **3.82** Iron (below 912°C) and tungsten are both BCC with significantly different atomic radii. However, they have the same atomic packing factor of 0.68. How do you explain this?
- **3.83** Verify that there are eight atoms inside a diamond cubic structure (see Figure 2.23*b* and *c*). Draw a 3D schematic of the atoms inside the cell.

- **3.84** The lattice constant for the diamond cubic structure of diamond is 0.357 nm. Diamond is metastable, meaning that it will transform to graphite at elevated temperatures. If this transformation occurs, what percent volume change will occur? (Density of graphite is 2.25 gr/cm3)
- **3.85** Calculate the center-to-center distance between adjacent atoms of gold along the following directions: (*a*) [100], (*b*) [101], (*c*) [111], and (*d*) [102]. Speculate as to why such information may be important in understanding the behavior of the material.
- **3.86** Calculate the center-to-center distance between adjacent atoms of tungsten along the following directions: (*a*) [100], (*b*) [101], (*c*) [111], and (*d*) [102]. Speculate as to why such information may be important in understanding the behavior of the material.
- **3.87** A plane in a cubic crystal intersects the *x* axis at 0.25, the *y* axis at 2, and is parallel to the *z* axis. What are the Miller indices for this plane? Draw this plane in a single cube and show all key dimensions.
- **3.88** A plane in a cubic crystal intersects the *x* axis at 3, the *y* axis at 1, and the *z* axis at 1. What are the Miller indices for this plane? Draw this plane in a single cube and show all key dimensions.
- **3.89** A plane in a hexagonal crystal intersects at the *a*1 axis at −1, the *a*2 axis at 1, and the *c* axis at infinity. What are the Miller indices for this plane? Draw this plane in a hexagonal unit cell and show all key dimensions.
- **3.90** A plane in a hexagonal crystal intersects at the *a*1 axis at 1, the *a*2 axis at 1, and the *c* axis at 0.5. What are the Miller indices for this plane? Draw this plane in a hexagonal unit cell and show all key dimensions.
- **3.91** Without drawing any of the hexagonal planes given below, determine which of the planes is, in fact, not a plane. (*a*) (¯ 10¯ 10), (*b*) (10¯ 10), and (*c*) (¯ 11¯ 10).
- **3.92** Name as many carbon allotropes as you can, and discuss their crystal structure.
- **3.93** A thin layer of aluminum nitride is sometimes deposited on silicon wafers at high temperatures (1000°C). The coefficient of thermal expansion and the lattice constant of the silicon crystal is different than that of aluminum nitride. Will this cause a problem? Explain.
- **3.94** An unknown material is being analyzed using X-ray diffraction techniques. However, the diffraction patterns are extremely broad (no clear peaks are visible). (*a*) What does this tell you about the material? (*b*) What are some of the tests that you can perform to help identify the material or narrow the possibilities?
- **3.95** Explain, in general terms, why many polymers and some ceramic glasses have an amorphous or semicrystalline structure.
- **3.96** Explain how ultra-rapid cooling of some metal alloys produces metallic glass.

# Solidification and Crystalline Imperfections

![](_page_144_Picture_2.jpeg)

(Courtesy of Stan David and Lynn Boatner, Oak Ridge National Library)

When molten alloys are cast, solidification starts at the walls of the mold as it is being cooled. The solidification of an alloy (as opposed to a pure metal) takes place not at a specific temperature but over a range of temperatures. While the alloy is in this range, it has a pasty form that consists of solid, treelike structures called *dendrites* (meaning *treelike),* and liquid metal. The size and shape of the dendrite depends on the cooling rate. The liquid metal existing among these three-dimensional dendritic structures eventually solidifies to form a completely solid structure that we refer to as the grain structure. The study of dendrites is important because they influence compositional variations, porosity, and segregation and therefore the properties of the cast metal. The figure shows the three-dimensional structure of dendrites. The figure shows a "forest" of dendrites formed during the solidification of a nickel-based superalloy.1 ■

<sup>1</sup> http://mgnews.msfc.nasa.gov/IDGE/IDGE.html

By the end of this chapter, students will be able to

- 1. Describe the process of the solidification of metals, distinguishing between homogeneous and heterogeneous nucleation.
- 2. Describe the two energies involved in the solidification process of a pure metal, and write the equation for the total free-energy change associated with the transformation of the liquid state to solid nucleus.
- 3. Distinguish between equiaxed and columnar grains and the advantage of the former over the latter.
- 4. Distinguish between single-crystal and polycrystalline materials, and explain why single-crystal and polycrystalline forms of the material have different mechanical properties.
- 5. Describe various forms of metallic solid solutions, and explain the differences between solid solution and mixture alloys.

- 6. Classify various types of crystalline imperfections, and explain the role of defects in the mechanical and electrical properties of crystalline materials.
- 7. Determine the ASTM grain size number and average grain size diameter, and describe the importance of grain size and grain boundary density on the behavior of crystalline materials.
- 8. Learn how and why optical microscopy, SEM, TEM, HRTEM, AFM, and STM techniques are used to understand more about the internal and surface structures of materials at various magnifications.
- 9. Explain, in general terms, why alloys are preferred materials over pure metals for structural applications.

# 4.1 SOLIDIFICATION OF METALS

The solidification of metals and alloys is an important industrial process since most metals are melted and then cast into a semifinished or finished shape. Figure 4.1 shows a large, semicontinuously2 cast aluminum ingot that will be further fabricated into aluminum alloy flat products. It illustrates the large scale on which the casting process (solidification) of metals is sometimes carried out.

In general, the solidification of a metal or alloy can be divided into the following steps:

- **1.** The formation of stable **nuclei** in the melt (nucleation) (Fig. 4.2*a*)
- **2.** The growth of nuclei into crystals (Fig. 4.2*b*) and the formation of a grain structure (Fig. 4.2*c*)

<sup>2</sup> A semicontinuously cast ingot is produced by solidifying molten metal (e.g., aluminum or copper alloys) in a mold that has a movable bottom block (see Fig. 4.8) that is slowly lowered as the metal is solidified. The prefix *semi-* is used since the maximum length of the ingot produced is determined by the depth of the pit into which the bottom block is lowered.

![](_page_146_Picture_1.jpeg)

Large, semicontinuously cast aluminum alloy ingot being removed from casting pit. Ingots of this type are subsequently hot- and cold-rolled into plate or sheet. (Courtesy of Reynolds Metals Co.)

![](_page_146_Figure_4.jpeg)

#### Figure 4.2

Schematic illustration showing the several stages in the solidification of metals: (*a*) formation of nuclei, (*b*) growth of nuclei into crystals, and (*c*) joining together of crystals to form grains and associated grain boundaries. Note that the grains are randomly oriented.

![](_page_146_Picture_7.jpeg)

Animation

![](_page_147_Picture_1.jpeg)

Figure 4.3 An image showing the equiaxed grains of a nickel– molybdenum alloy at a magnification of 50,000. (Source: U.S. Department of Energy)

The shapes of some real grains formed by the solidification of a nickel–molybdenum alloy are shown in Figure 4.3. The shape that each grain acquires after solidification of the metal depends on many factors, of which thermal gradients are important. The grains shown in Figure 4.3 are *equiaxed* since their growth is about equal in all directions.

# 4.1.1 The Formation of Stable Nuclei in Liquid Metals

The two main mechanisms by which the nucleation of solid particles in liquid metal occurs are homogeneous nucleation and heterogeneous nucleation.

**Homogeneous Nucleation** Homogeneous nucleation is considered first since it is the simplest case of nucleation. **Homogeneous nucleation** in a liquid melt occurs when the metal itself provides the atoms needed to form nuclei. Let us consider the case of a pure metal solidifying. When a pure liquid metal is cooled below its equilibrium freezing temperature to a sufficient degree, many homogeneous nuclei are created by slow-moving atoms bonding together. Homogeneous nucleation usually requires a considerable amount of undercooling, which may be as much as several hundred degrees Celsius for some metals (see Table 4.1). For a nucleus to be stable so that it can grow into a crystal, it must reach a *critical size.* A cluster of atoms bonded together that is less than the critical size is called an **embryo**, and one that is larger than the critical size is called a *nucleus.* Because of their instability, embryos are continuously being formed and redissolved in the molten metal due to the agitation of the atoms.

**Energies Involved in Homogeneous Nucleation** In the homogeneous nucleation of a solidifying pure metal, two kinds of energy changes must be considered: (1) the *volume (or bulk) free energy* released by the liquid-to-solid transformation and (2) *the surface energy* required to form the new solid surfaces of the solidified particles.

| Freezing<br>Temp. |      |      |                           | Maximum<br>Undercooling,  |                          |
|-------------------|------|------|---------------------------|---------------------------|--------------------------|
| Metal             | °C   | K    | Heat of<br>Fusion (J/cm3) | Surface<br>Energy (J/cm2) | Observed<br>oC])<br>(ΔT[ |
| Pb                | 327  | 600  | 280                       | ×  10–7<br>33.3           | 80                       |
| Al                | 660  | 933  | 1066                      | × 10–7<br>93              | 130                      |
| Ag                | 962  | 1235 | 1097                      | ×  10–7<br>126            | 227                      |
| Cu                | 1083 | 1356 | 1826                      | ×  10–7<br>177            | 236                      |
| Ni                | 1453 | 1726 | 2660                      | ×  10–7<br>255            | 319                      |
| Fe                | 1535 | 1808 | 2098                      | ×  10–7<br>204            | 295                      |
| Pt                | 1772 | 2045 | 2160                      | ×  10–7<br>240            | 332                      |

Table 4.1 Values for the freezing temperature, heat of fusion, surface energy, and maximum undercooling for selected metals

(Source: B. Chalmers, *Solidification of Metals,* Wiley, 1964.)

When a pure liquid metal such as lead is cooled below its equilibrium freezing temperature, the driving energy for the liquid-to-solid transformation is the difference in the volume (bulk) free energy Δ*Gv* of the liquid and that of the solid. If Δ*Gv* is the change in free energy between the liquid and solid per unit volume of metal, then the free-energy change for a *spherical nucleus* of radius *r* is \_4 3 *πr*3Δ*Gv* since the volume of a sphere is \_4 3 *πr*3. The change in volume free energy versus radius of an embryo or nucleus is shown schematically in Figure 4.4 as the lower curve and is a negative quantity since energy is released by the liquid-to-solid transformation.

However, there is an energy opposing the formation of embryos and nuclei, the energy required to form the surface of these particles. The energy needed to create a surface for these spherical particles, Δ*Gs*, is equal to the specific surface free energy of the particle, *γ*, times the area of the surface of the sphere, or 4*πr*<sup>2</sup> *γ*, where 4*πr*2 is the surface area of a sphere. This retarding energy Δ*Gs* for the formation of the solid particles is shown graphically in Figure 4.4 by an upward curve in the positive upper half of the figure. The total free energy associated with the formation of an embryo or nucleus, which is the sum of the volume free-energy and surface free-energy changes, is shown in Figure 4.4 as the middle curve. In equation form, the total free-energy change for the formation of a spherical embryo or nucleus of radius *r* formed in a freezing pure metal is

$$
\Delta G_T = \frac{4}{3}\pi r^3 \Delta G_V + 4\pi r^2 \gamma \tag{4.1}
$$

where Δ*GT* = total free-energy change

*r* = radius of embryo or nucleus Δ*GV* = volume free energy

*γ* = specific surface free energy

In nature, a system can change spontaneously from a higher- to a lower-energy state. In the case of the freezing of a pure metal, if the solid particles formed upon freezing have radii less than the **critical radius** *r*\*, the energy of the system will be

![](_page_149_Figure_1.jpeg)

Free-energy change Δ*G* versus radius of embryo or nucleus created by the solidifying of a pure metal. If the radius of the particle is greater than *r\*,* a stable nucleus will continue to grow.

lowered if they redissolve. These small embryos can, therefore, redissolve in the liquid metal. However, if the solid particles have radii greater than *r*\*, the energy of the system will be lowered when these particles (nuclei) grow into larger particles or crystals (Fig. 4.2*b*). When *r* reaches the critical radius *r*\*, Δ*GT* has its maximum value of Δ*G*\* (Fig. 4.4).

A relationship among the size of the critical nucleus, surface free energy, and volume free energy for the solidification of a pure metal can be obtained by differentiating Eq. 4.1. The differential of the total free energy Δ*GT* with respect to *r* is zero when *r* = *r*\* since the total free energy versus radius of the embryo or nucleus plot is then at a maximum and the slope *d*(Δ*GT*)/*dr* = 0. Thus,

$$
\frac{d(\Delta G_T)}{dr} = 0.
$$
 Thus,  
\n
$$
\frac{d(\Delta G_T)}{dr} = \frac{d}{dr} \left( \frac{4}{3} \pi r^3 \Delta G_V + 4\pi r^2 \gamma \right)
$$
\n
$$
\frac{12}{3} \pi r^{*2} \Delta G_V + 8\pi r^* \gamma = 0
$$
\n(4.1a)  
\n
$$
r^* = -\frac{2\gamma}{\Delta G_V}.
$$

**Critical Radius versus Undercooling** The greater the degree of undercooling Δ*T* below the equilibrium melting temperature of the metal, the greater the change in

![](_page_150_Figure_1.jpeg)

![](_page_150_Figure_2.jpeg)

volume free energy Δ*GV*. However, the change in free energy due to the surface energy Δ*Gs* does not change much with temperature. Thus, the critical nucleus size is determined mainly by Δ*GV*. Near the freezing temperature, the critical nucleus size must be infinite since Δ*T* approaches zero. As the amount of undercooling increases, the critical nucleus size decreases. Figure 4.5 shows the variation in critical nucleus size for copper as a function of undercooling. The maximum amount of undercooling for homogeneous nucleation in the pure metals listed in Table 4.1 is from 327°C to 1772°C. The critical-sized nucleus is related to the amount of undercooling by the relation

$$
r^* = \frac{2\gamma T_m}{\Delta H_f \Delta T}
$$
(4.2)

where *r\** = critical radius of nucleus

*γ* = surface free energy

Δ*Hf* = latent heat of fusion

Δ*T* = amount of undercooling at which nucleus is formed

Example Problem 4.1 shows how a value for the number of atoms in a critical nucleus can be calculated from experimental data.

| EXAMPLE<br>PROBLEM 4.1 | a. | Calculate the critical radius (in centimeters) of a homogeneous nucleus that forms                |
|------------------------|----|---------------------------------------------------------------------------------------------------|
|                        |    | when pure liquid copper solidifies. Assume ΔT (undercooling) = 0.2Tm. Use data from<br>Table 4.1. |
