Repository: tomasSiSa18/DocumentosRAG

File: IMEC1410/ED/TGCap1234/TGCap1234.md (part 10 of 11)
# Introduction to Materials Science and Engineering
|                        | b. | Calculate the number of atoms in the critical-sized nucleus at this undercooling.                 |

### ■ Solution

a. Calculation of critical radius of nucleus:

$$
r^* = \frac{2\gamma T_m}{\Delta H_f \Delta T}
$$
\n(4.2)

$$
\Delta T = 0.2T_m = 0.2(1083 \text{°C} + 273) = (0.2 \times 1356 \text{ K}) = 271 \text{ K}
$$
  
\n
$$
\gamma = 177 \times 10^{-7} \text{ J/cm}^2 \quad \Delta H_f = 1826 \text{ J/cm}^3 \quad T_m = 1083 \text{°C} = 1356 \text{ K}
$$
  
\n
$$
r^* = \frac{2(177 \times 10^{-7} \text{ J/cm}^2)(1356 \text{ K})}{(1826 \text{ J/cm}^3)(271 \text{ K})} = 9.70 \times 10^{-8} \text{ cm}
$$

b. Calculation of number of atoms in critical-sized nucleus:

Vol. of critical-sized nucleus = \_4 3 *πr*\*<sup>3</sup> = \_4 <sup>3</sup> *π*(9.70 × 10−8 cm)<sup>3</sup> = 3.82 × 10−21 cm<sup>3</sup>

Vol. of unit cell of Cu (*a* = 0.361 nm) = *a*<sup>3</sup> = (3.61 × 10−8 cm)<sup>3</sup> = 4.70 <sup>×</sup> <sup>10</sup>−23 cm<sup>3</sup>

Since there are four atoms per FCC unit cell,

are four atoms per FCC unit cell,  
Volume/atom = 
$$
\frac{4.70 \times 10^{-23} \text{ cm}^3}{4} = 1.175 \times 10^{-23} \text{ cm}^3
$$

Thus, the number of atoms per homogeneous critical nucleus is

where of atoms per homogeneous critical nucleus is

\nVolume of nucleus

\n
$$
\frac{3.82 \times 10^{-21} \, \text{cm}^3}{1.175 \times 10^{-23} \, \text{cm}^3} = 325 \, \text{atoms}
$$

**Heterogeneous Nucleation Heterogeneous nucleation** is nucleation that occurs in a liquid on the surfaces of its container, insoluble impurities, and other structural material that lowers the critical free energy required to form a stable nucleus. Since large amounts of undercooling do not occur during industrial casting operations and usually range between 0.1°C and 10°C, the nucleation must be heterogeneous and not homogeneous.

For heterogeneous nucleation to take place, the solid nucleating agent (impurity solid or container) must be wetted by the liquid metal. Also the liquid should solidify easily on the nucleating agent. Figure 4.6 shows a nucleating agent (substrate) that is wetted by the solidifying liquid, creating a low contact angle *θ* between the solid metal and the nucleating agent. Heterogeneous nucleation takes place on the nucleating agent because the surface energy to form a stable nucleus is lower on this material than in the pure liquid itself (homogeneous nucleation). Since the surface energy is lower for heterogeneous nucleation, the total free-energy change for the formation of a stable nucleus will be lower, and the critical size of the nucleus will be smaller. Thus, a much smaller amount of undercooling is required to form a stable nucleus produced by heterogeneous nucleation.

![](_page_152_Figure_1.jpeg)

Heterogeneous nucleation of a solid on a nucleating agent. na = nucleating agent, SL = solid-liquid, S = solid, L = liquid; *θ* = contact angle. (Source: J.H. Brophy, R.M. Rose and J. Wulff, *The Structure and Properties of Materials,* vol. II: "Thermodynamics of Structure," Wiley, 1964, p. 105*.*)

# 4.1.2 Growth of Crystals in Liquid Metal and Formation of a Grain Structure

After stable nuclei have been formed in a solidifying metal, these nuclei grow into crystals, as shown in Figure 4.2*b*. In each solidifying crystal, the atoms are arranged in an essentially regular pattern, but the orientation of each crystal varies (Fig. 4.2*b*). When solidification of the metal is finally completed, the crystals join together in different orientations and form crystal boundaries at which changes in orientation take place over a distance of a few atoms (Fig. 4.2*c*). Solidified metal containing many crystals is said to be *polycrystalline.* The crystals in the solidified metal are called **grains**, and the surfaces between them, *grain boundaries.*

The number of nucleation sites available to the freezing metal will affect the grain structure of the solid metal produced. If relatively few nucleation sites are available during solidification, a coarse, or large-grain, structure will be produced. If many nucleation sites are available during solidification, a fine-grain structure will result. Almost all engineering metals and alloys are cast with a fine-grain structure since this is the most desirable type for strength and uniformity of finished metal products.

When a relatively pure metal is cast into a stationary mold without the use of *grain refiners,*3 two major types of grain structures are usually produced:

- **1.** Equiaxed grains
- **2.** Columnar grains

If the nucleation and growth conditions in the liquid metal during solidification are such that the crystals can grow about equally in all directions, **equiaxed grains** will be produced. Equiaxed grains are commonly found adjacent to a cold mold wall, as shown in Figure 4.7. Large amounts of undercooling near the wall create a relatively high concentration of nuclei during solidification, a condition necessary to produce the equiaxed grain structure.

<sup>3</sup> A grain refiner is a material added to a molten metal to attain finer grains in the final grain structure.

![](_page_153_Figure_1.jpeg)

(*a*) Schematic drawing of a solidified metal grain structure produced by using a cold mold. (*b*) Transverse section through an ingot of aluminum alloy 1100 (99.0% Al) cast by the Properzi method (a wheel and belt method). Note the consistency with which columnar grains have grown perpendicular to each mold face.

(*b:* ©ASM International)

**Columnar grains** are long, thin, coarse grains created when a metal solidifies rather slowly in the presence of a steep temperature gradient. Relatively few nuclei are available when columnar grains are produced. Equiaxed and columnar grains are shown in Figure 4.7*a*. Note that in Figure 4.7*b* the columnar grains have grown perpendicular to the mold faces since large thermal gradients were present in those directions.

# 4.1.3 Grain Structure of Industrial Castings

In industry, metals and alloys are cast into various shapes. If the metal is to be further fabricated after casting, large castings of simple shapes are produced first and then fabricated further into semifinished products. For example, in the aluminum industry, common shapes for further fabrication are sheet ingots (Fig. 4.1), which have rectangular cross sections, and extrusion4 ingots, which have circular cross sections. For some applications, the molten metal is cast into essentially its final shape as, for example, specialized tools (see Fig. 6.3).

The large aluminum alloy sheet ingot in Figure 4.1 was cast by a direct-chill semicontinuous casting process. In this casting method, the molten metal is cast into a mold with a movable bottom block that is slowly lowered after the mold is filled (Fig. 4.8).

<sup>4</sup> *Extrusion* is the process of converting a metal ingot into lengths of uniform cross section by forcing solid plastic metal through a die or orifice of the desired cross-sectional outline.

![](_page_154_Figure_1.jpeg)

## Figure 4.8 Schematic of an aluminum alloy ingot being cast in a direct-chill semicontinuous casting unit.

The mold is water-cooled by a water box, and water is also sprayed down the sides of the solidified surface of the ingot. In this way, large ingots about 15 ft long can be cast continuously, as shown in Figure 4.1. In the steel industry, about 60% of the metal is cast into stationary molds, with the remaining 40% being continuously cast, as shown in Figure 4.9.

To produce cast ingots with a fine grain size, grain refiners are usually added to the liquid metal before casting. For aluminum alloys, small amounts of grain-refining elements such as titanium, boron, or zirconium are included in the liquid metal just before the casting operation so that a fine dispersion of heterogeneous nuclei will be available during solidification. Figure 4.10 shows the effect of using a grain refiner while casting 6-in.-diameter aluminum extrusion ingots. The ingot section cast without the grain refiner has large columnar grains (Fig. 4.10*a*), and the section cast with the grain refiner has a fine, equiaxed grain structure (Fig. 4.10*b*).

# 4.2 SOLIDIFICATION OF SINGLE CRYSTALS

Almost all engineering crystalline materials are composed of many crystals and are therefore **polycrystalline**. However, there are a few that consist of only one crystal and are therefore *single crystals.* For example, high-temperature creep-resistant gas turbine

![](_page_155_Figure_1.jpeg)

Continuous casting of steel ingots. (*a*) General setup and (*b*) close-up of the mold arrangement.

(Source*: Making, Shaping and Treating of Steel,* 10th ed., Association of Iron and Steel Engineers, 1985.)

blades. Single-crystal turbine blades are more creep resistant at high temperatures than the same blades made with an equiaxed grain structure or a columnar grain structure because at high temperatures above about half the absolute melting temperature of a metal, the grain boundaries become weaker than the grain bodies.

In growing single crystals, solidification must take place around a single nucleus so that no other crystals are nucleated and grow. To accomplish this, the interface temperature between the solid and liquid must be slightly lower than the melting point of the solid, and the liquid temperature must increase beyond the interface. To achieve this temperature gradient, the latent heat of solidification5 must be conducted through

<sup>5</sup> The latent heat of solidification is the thermal energy released when a metal solidifies.

![](_page_156_Picture_1.jpeg)

Parts of transverse sections through two 6-in.-diameter ingots of alloy 6063 (Al-0.7% Mg-0.4% Si) that were direct-chill semicontinuous cast. (*a*) Ingot section was cast without the addition of a grain refiner; note columnar grains and colonies of featherlike crystals near the center of the section. (*b*) Ingot section was cast with the addition of a grain refiner and shows a fine, equiaxed grain structure. (Tucker's reagent; actual size.)

(a-b: ©ASM International)

the solidifying solid crystal. The growth rate of the crystal must be slow so that the temperature at the liquid–solid interface is slightly below the melting point of the solidifying solid. Figure 4.12*a* illustrates how single-crystal turbine blades can be cast, and Figure 4.12*b* and *c* show how competitive grain growth is reduced to a single grain by using a "pigtail" selector.

Another example of an industrial use of single crystals is the silicon single crystals that are sliced into wafers for solid-state electronic integrated circuit chips (see Fig. 14.1). Single crystals are necessary for this application since grain boundaries would disrupt the flow of electrons in devices made from semiconductor silicon. In industry, single crystals of silicon 8 to 12 in. (20 to 25 cm) in diameter have been grown for semiconducting device applications. One of the commonly used techniques to produce high-quality (minimization of defects) silicon single crystals is the Czochralski method. In this process, high-purity polycrystalline silicon is first melted in a nonreactive crucible and held at a temperature just above the melting point. A high-quality seed crystal of silicon of the desired orientation is lowered into the melt while it is rotated. Part of the surface of the seed crystal is melted in the liquid to

![](_page_157_Picture_1.jpeg)

Different grain structures of gas turbine airfoil blades: (*a*) Polycrystal equiaxed, (*b*) polycrystal columnar, and (*c*) single crystal.

![](_page_157_Figure_4.jpeg)

#### Figure 4.12

(*a*) A process schematic for producing a single-crystal gas turbine airfoil. (*b*) Starter section of casting for producing a single-crystal airfoil showing competitive growth during solidification below the single-crystal selector ("pigtail"). (*c*) Same as (*b*) but showing the survival of only one grain during solidification through the single-crystal selector.

(Source*:* Pratt and Whitney Co.)

![](_page_158_Figure_1.jpeg)

Formation of single crystal of silicon by the Czochralski process.

remove the outer strained region and to produce a surface for the liquid to solidify on. The seed crystal continues to rotate and is slowly raised from the melt. As it is raised from the melt, silicon from the liquid in the crucible adheres and grows on the seed crystal, producing a much larger diameter single crystal of silicon (Fig. 4.13). With this process, large single-crystal silicon ingots up to about 12 in. (≅30 cm) in diameter can and have been made.

# 4.3 METALLIC SOLID SOLUTIONS

Although very few metals are used in the pure or nearly pure state, a few are used in the nearly pure form. For example, high-purity copper of 99.99% purity is used for electronic wires because of its very high electrical conductivity. High-purity aluminum (99.99% Al) (called *super pure aluminum*) is used for decorative purposes because it can be finished with a very bright metallic surface. However, most engineering metals are combined with other metals or nonmetals to provide increased strength, higher corrosion resistance, or other desired properties.

A *metal alloy,* or simply an **alloy**, is a mixture of two or more metals or a metal (metals) and a nonmetal (nonmetals). Alloys can have structures that are relatively simple, such as that of cartridge brass, which is essentially a binary alloy (two metals) of 70 wt% Cu and 30 wt% Zn. On the other hand, alloys can be extremely complex, such as the nickel-base superalloy Inconel 718 used for jet engine parts, which has about 10 elements in its nominal composition.

The simplest type of alloy is that of the solid solution. A **solid solution** is a *solid* that consists of two or more elements atomically dispersed in a single-phase structure. In general there are two types of solid solutions: *substitutional* and *interstitial.*

![](_page_159_Picture_1.jpeg)

Figure 4.14 Substitutional solid solution. The dark circles represent one type of atom and the light another. The plane of atoms is a (111) plane in an FCC crystal lattice.

# 4.3.1 Substitutional Solid Solutions

In **substitutional solid solutions** formed by two elements, solute atoms can substitute for parent solvent atoms in a crystal lattice. Figure 4.14 shows a (111) plane in an FCC crystal lattice in which some solute atoms of one element have substituted for solvent atoms of the parent element. The crystal structure of the parent element or solvent is unchanged, but the lattice may be distorted by the presence of the solute atoms, particularly if there is a significant difference in atomic diameters of the solute and solvent atoms.

The fraction of atoms of one element that can dissolve in another can vary from a fraction of an atomic percent to 100%. The following conditions, known as *Hume– Rothery rules,* are favorable for extensive solid solubility of one element in another:

- **1.** The diameters of the atoms of the elements must not differ by more than about 15%.
- **2.** The crystal structures of the two elements must be the same.
- **3.** There should be no appreciable difference in the electronegativities of the two elements so that compounds will not form.
- **4.** The two elements should have the same valence.

If the atomic diameters of the two elements that form a solid solution differ, there will be a distortion of the crystal lattice. Since the atomic lattice can only sustain a limited amount of contraction or expansion, there is a limit in the difference in atomic diameters that atoms can have and still maintain a solid solution with the same kind of crystal structure. When the atomic diameters differ by more than about 15%, the "size factor" becomes unfavorable for extensive solid solubility.

# EXAMPLE PROBLEM 4.2

Using the data in the following table, predict the relative degree of atomic solid solubility of the following elements in copper:

- a. Zinc d. Nickel
- b. Lead e. Aluminum
- c. Silicon f. Beryllium

Use the scale very high, 70%–100%; high, 30%–70%; moderate, 10%–30%; low, 1%–10%; and very low, <1%.

| Element   | Atom<br>Radius (nm) | Crystal<br>Structure | Electro<br>negativity | Valence |
|-----------|---------------------|----------------------|-----------------------|---------|
| Copper    | 0.128               | FCC                  | 1.8                   | +2      |
| Zinc      | 0.133               | HCP                  | 1.7                   | +2      |
| Lead      | 0.175               | FCC                  | 1.6                   | +2, +4  |
| Silicon   | 0.117               | Diamond cubic        | 1.8                   | +4      |
| Nickel    | 0.125               | FCC                  | 1.8                   | +2      |
| Aluminum  | 0.143               | FCC                  | 1.5                   | +3      |
| Beryllium | 0.114               | HCP                  | 1.5                   | +2      |

### ■ Solution

A sample calculation for the atomic radius difference for the Cu–Zn system is

culation for the atomic radius difference for the Cu–Zn system is

\nAtomic radius difference = 
$$
\frac{\text{final radius} - \text{initial radius}}{\text{initial radius}}
$$
 (100%)

\n
$$
= \frac{R_{Zn} - R_{Cu}}{R_{Cu}}
$$
 (100%) (4.3)\n0.133 = 0.128

$$
K_{\text{Cu}}=\frac{0.133 - 0.128}{0.128} (100\%) = +3.91\%
$$

| System | Atomic<br>Radius<br>Difference (%) | Electronegativity<br>Difference | Predicted<br>Relative<br>Degree<br>of Solid<br>Solubility | Observed<br>Maximum<br>Solid<br>Solubility<br>(at %) |
|--------|------------------------------------|---------------------------------|-----------------------------------------------------------|------------------------------------------------------|
| Cu–Zn  | +3.9                               | 0.1                             | High                                                      | 38.3                                                 |
| Cu–Pb  | +36.7                              | 0.2                             | Very low                                                  | 0.1                                                  |
| Cu–Si  | −8.6                               | 0                               | Moderate                                                  | 11.2                                                 |
| Cu–Ni  | −2.3                               | 0                               | Very high                                                 | 100                                                  |
| Cu–Al  | +11.7                              | 0.3                             | Moderate                                                  | 19.6                                                 |
| Cu–Be  | −10.9                              | 0.3                             | Moderate                                                  | 16.4                                                 |

The predictions can be made principally on the atomic radius difference. In the case of the Cu–Si system, the difference in the crystal structures is important. There is very little electronegativity difference for all these systems. The valences are all the same except for Al and Si. In the final analysis, the experimental data must be referred to.

If the solute and solvent atoms have the same crystal structure, then extensive solid solubility is favorable. If the two elements are to show complete solid solubility in all proportions, then both elements must have the same crystal structure. Also, there cannot be too great a difference in the electronegativities of the two elements forming solid solutions, or else the highly electropositive element will lose electrons, the highly electronegative element will acquire electrons, and compound formation will result. Finally, if the two solid elements have the same valence, solid solubility will be favored. If there is a shortage of electrons between the atoms, the binding between them will be upset, resulting in conditions unfavorable for solid solubility.

# 4.3.2 Interstitial Solid Solutions

In interstitial solutions, the solute atoms fit into the spaces between the solvent or parent atoms. These spaces or voids are called *interstices.* The interstices available in a cubic crystal may be classified as a **cubic site** if surrounded by eight neighbors (i.e., coordination number is 8—does not occur in BCC or FCC crystals); **octahedral site** if surrounded by six neighbors (i.e., the coordination number is 6); and **tetrahedral site** if surrounded by four neighbors (i.e., the coordination number is 4). The octahedral sites in a BCC unit cell are located at (1/2, 1, 1/2) or other similar-type positions, while the tetrahedral sites are located at (1, 1/2, 1/4) or other similar positions. Similarly, the octahedral sites in an FCC unit cell are located at (0, 1/2, 1) and (1/2, 1/2, 1/2), while the tetrahedral sites are located at (1/4, 3/4, 1/4) or other similar-type positions.

**Interstitial solid solutions** can form when the solute atoms position themselves in various interstitial sites. The solute atoms must be and always are larger than the radius of the interstitial void. Since the solute atom is larger than the interstitial void, it creates local distortion in the lattice. Examples of atoms that can form interstitial solid solutions due to their small size are hydrogen, carbon, nitrogen, and oxygen.

![](_page_161_Figure_5.jpeg)

### Figure 4.15

Schematic illustration of an interstitial solid solution of carbon in FCC *γ* iron just above 912°C showing a (100) plane. Note the distortion of the iron atoms (0.129 nm radius) around the carbon atoms (0.075 nm radius), fitting into voids of 0.053 nm radius. (Source: L. H. Van Vlack, *Elements of Materials Science and Engineering,* 4th ed., p. 113.)

An important example of an interstitial solid solution is that formed by carbon in FCC *γ* iron that is stable between 912°C and 1394°C. The atomic radius of *γ* iron is 0.129 nm and that of carbon is 0.075 nm, so there is an atomic radius difference of 42%. However, in spite of this difference, a maximum of 2.08% of the carbon can dissolve interstitially in iron at 1148°C. Figure 4.15 illustrates this schematically by showing distortion around the carbon atoms in the *γ* iron lattice.

The radius of the largest interstitial hole in FCC *γ* iron is 0.053 nm (see Example Problem 4.3), and since the atomic radius of the carbon atom is 0.075 nm, it is not surprising that the maximum solid solubility of carbon in *γ* iron is only 2.08%. The radius of the largest interstitial void in BCC *α* iron is only 0.036 nm, and as a result, just below 727°C, only 0.025% of the carbon can be dissolved interstitially.

# EXAMPLE PROBLEM 4.3

Calculate the radius of the largest interstitial void in the FCC *γ* iron lattice. The atomic radius of the iron atom is 0.129 nm in the FCC lattice, and the largest interstitial voids occur at the ( \_1 <sup>2</sup>, 0, 0), (0, \_1 <sup>2</sup>, 0), (0, 0, \_1 <sup>2</sup>), etc., -type positions. Also, identify the classification of the given interstitial sites.

### ■ Solution

Figure EP4.3 shows a (100) FCC lattice plane on the *yz* plane. Let the radius of an iron atom be *R* and that of the interstitial void at the position (0, \_1 <sup>2</sup>, 0) be *r.* Then, from Figure EP4.3,

$$
2R + 2r = a \tag{4.4}
$$

Also from Figure 4.15*b*,

$$
(2R)^2 = \left(\frac{1}{2}a\right)^2 + \left(\frac{1}{2}a\right)^2 = \frac{1}{2}a^2\tag{4.5}
$$

Solving for *a* gives

$$
2R = \frac{1}{\sqrt{2}}a \text{ or } a = 2\sqrt{2}R
$$
 (4.6)

Combining Eqs. 4.4 and 4.6 gives

$$
2R + 2r = 2\sqrt{2}R
$$
  
$$
r = (\sqrt{2} - 1)R = 0.414R
$$
  
$$
= (0.414)(0.129 \text{ nm}) = 0.0534 \text{ nm}
$$

The given interstitial voids have four neighbors in the plane shown below, one neighbor directly above, and one neighbor directly below for a total of 6 neighbors or a coordination number of 6. This interstitial void is classified as octahedral.

![](_page_163_Figure_1.jpeg)

#### Figure EP4.3

(100) plane of the FCC lattice containing an interstitial atom at the (0, \_ 1 2, 0) position coordinate.

# 4.4 CRYSTALLINE IMPERFECTIONS

In reality, crystals are never perfect, and they contain various types of imperfections and defects that affect many of their physical and mechanical properties, which in turn affect many important engineering properties of materials such as the cold formability of alloys, the electronic conductivity of semiconductors, the rate of migration of atoms in alloys, and the corrosion of metals.

Crystal lattice imperfections are classified according to their geometry and shape. The three main divisions are (1) zero-dimensional or point defects, (2) one-dimensional or line defects (dislocations), and (3) two-dimensional defects, which include external surfaces, grain boundaries, twins, low-angle boundaries, high-angle boundaries, twists, stacking faults, voids, and precipitates. Three-dimensional macroscopic or bulk defects could also be included. Examples of these defects are pores, cracks, and foreign inclusions.

# 4.4.1 Point Defects

The simplest point defect is the vacancy, an atom site from which an atom is missing (Fig. 4.16*a*). **Vacancies** may be produced during solidification as a result of local disturbances during the growth of crystals, or they may be created by atomic rearrangements in an existing crystal due to atomic mobility. In metals, the equilibrium concentration of vacancies rarely exceeds about 1 in 10,000 atoms. Vacancies are equilibrium defects in metals, and their energy of formation is about 1 eV.

![](_page_164_Figure_1.jpeg)

![](_page_164_Figure_2.jpeg)

(*a*) Vacancy point defect. (*b*) Self-interstitial, or interstitialcy, point defect in a close-packed solid-metal lattice.

Additional vacancies in metals can be introduced by plastic deformation, rapid cooling from higher temperatures to lower ones to entrap the vacancies, and by bombardment with energetic particles such as neutrons. Nonequilibrium vacancies have a tendency to cluster, causing divacancies or trivacancies to form. Vacancies can move by exchanging positions with their neighbors. This process is important in the migration or diffusion of atoms in the solid state, particularly at elevated temperatures where atomic mobility is greater.

Sometimes an atom in a crystal can occupy an interstitial site between surrounding atoms in normal atom sites (Fig. 4.16*b*). This type of point defect is called a **self-interstitial,** or **interstitialcy.** These defects do not generally occur naturally because of the structural distortion they cause, but they can be introduced into a structure by irradiation.

In ionic crystals, point defects are more complex due to the need to maintain electrical neutrality. When two oppositely charged ions are missing from an ionic crystal, a cation-anion divacancy is created that is known as a **Schottky imperfection** (Fig. 4.17). If a positive cation moves into an interstitial site in an ionic crystal, a cation vacancy is created in the normal ion site. This vacancy-interstitialcy pair is called a **Frenkel**<sup>6</sup> **imperfection** (Fig. 4.17). The presence of these defects in ionic crystals increases their electrical conductivity.

Impurity atoms of the substitutional or interstitial type are also point defects and may be present in metallic or covalently bonded crystals. For example, very small amounts of substitutional impurity atoms in pure silicon can greatly affect its electrical conductivity for use in electronic devices. Impurity ions are also point defects in ionic crystals.

# 4.4.2 Line Defects (Dislocations)

Line imperfections, or **dislocations**, in crystalline solids are defects that cause lattice distortion centered around a line. Dislocations are created during the solidification of

<sup>6</sup> Yakov Ilyich Frenkel (1894–1954). Russian physicist who studied defects in crystals. His name is associated with the vacancy-interstitialcy defect found in some ionic crystals.

![](_page_165_Figure_1.jpeg)

Two-dimensional representation of an ionic crystal illustrating a Schottky defect and a Frenkel defect. (Source: Wulff et al., *Structure and Properties of Materials,* Vol. I: "Structure," Wiley, 1964, p. 78*.*)

crystalline solids. They are also formed by the permanent or plastic deformation of crystalline solids, vacancy condensation, and atomic mismatch in solid solutions.

The two main types of dislocations are the *edge* and *screw types.* A combination of the two gives *mixed dislocations,* which have edge and screw components. An edge dislocation is created in a crystal by the insertion of an extra half plane of atoms, as shown in Figure 4.18*a* just above the symbol ⊥. The inverted "tee," ⊥, indicates a positive edge dislocation, whereas the upright "tee," ⊤, indicates a negative edge dislocation.

The displacement distance of the atoms around the dislocation is called the *slip* or *Burgers vector* **b** and is *perpendicular* to the edge-dislocation line (Fig. 4.18*b*). Dislocations are nonequilibrium defects, and they store energy in the distorted region of the crystal lattice around the dislocation. The edge dislocation has a region of compressive strain at the extra half plane and a region of tensile strain below the extra half plane of atoms (Fig. 4.19*a*).

The screw dislocation can be formed in a perfect crystal by applying upward and downward shear stresses to regions of a perfect crystal that have been separated by a cutting plane, as shown in Figure 4.20*a*. These shear stresses introduce a region of distorted crystal lattice in the form of a spiral ramp of distorted atoms or screw dislocation (Fig. 4.20*b*). The region of distorted crystal is not well defined and is at least several atoms in diameter. A region of shear strain is created around the screw dislocation in which energy is stored (Fig. 4.19*b*). The slip or Burgers vector of the screw dislocation is *parallel* to the dislocation line, as shown in Figure 4.20*b*.

Most dislocations in crystals are of the mixed type, having edge and screw components. In the curved dislocation line *AB* in Figure 4.21, the dislocation is of the pure screw type at the left where it enters the crystal and of the pure edge type on the right where it leaves the crystal. Within the crystal, the dislocation is of the mixed type, with edge and screw components.

![](_page_166_Figure_1.jpeg)

![](_page_166_Picture_3.jpeg)

(*a*) Positive edge dislocation in a crystalline lattice. A linear defect occurs in the region just above the inverted "tee," ⊥, where an extra half plane of atoms has been wedged in. (*b*) Edge dislocation that indicates the orientation of its Burgers or slip vector **b.** (*(a)* Source: A.G. Guy, *Essentials of Materials Science,* McGraw-Hill, 1976, p. 153*.; (b)* Source: Eisenstadt, M., *Introduction to Mechanical Properties of Materials: An Ecological Approach,* 1st ed., © 1971*.*)

![](_page_166_Figure_5.jpeg)

### Figure 4.19

Strain fields surrounding (*a*) an edge dislocation and (*b*) a screw dislocation.

(Source: Wulff et al., *Structure and Properties of Materials,* Vol. III, H.W. Hayden, L.G. Moffatt, and J. Wulff, *Mechanical Behavior,* Wiley, 1965, p. 69.)

![](_page_167_Figure_1.jpeg)

Formation of a screw dislocation. (*a*) A perfect crystal is sliced by a cutting plane, and up and down shear stresses are applied parallel to the cutting plane to form the screw dislocation in (*b*). (*b*) A screw dislocation is shown with its slip or Burgers vector **b** parallel to the dislocation line.

(Source: Eisenstadt, M., *Introduction to Mechanical Properties of Materials: An Ecological Approach,* 1st ed., © 1971.)

![](_page_167_Figure_5.jpeg)

### Figure 4.21

Mixed dislocation in a crystal. Dislocation line *AB* is pure screw type where it enters the crystal on the left and pure edge type where it leaves the crystal on the right.

(Source: Wulff et al., *Structure and Properties of Materials,* Vol. III, H.W. Hayden, L.G. Moffatt, and J. Wulff, *Mechanical Properties,* Wiley, 1965, p. 65.)

# 4.4.3 Planar Defects

Planar defects include external surfaces, **grain boundaries, twins, low-angle boundaries, high-angle boundaries, twists,** and **stacking faults**. The free or external surface of any material is the most common type of planar defect. External surfaces are considered defects because the atoms on the surface are bonded to other atoms only on one side. Therefore, the surface atoms have a lower number of neighbors. As a result, these atoms have a higher state of energy when compared to the atoms positioned inside the crystal with an optimal number of neighbors. The higher energy associated with the atoms on the surface of a material makes the surface susceptible to erosion and reaction with elements in the environment. This point further illustrates the importance of defects in the behavior of materials.

Grain boundaries are surface imperfections in polycrystalline materials that separate grains (crystals) of different orientations. In metals, grain boundaries are created during solidification when crystals formed from different nuclei grow simultaneously and meet each other (Fig. 4.2). The shape of the grain boundaries is determined by the restrictions imposed by the growth of neighboring grains. Grain-boundary surfaces of an approximately equiaxed grain structure are shown schematically in Figure 4.22 and in a micrograph in Figure 4.3.

![](_page_168_Figure_4.jpeg)

### Figure 4.22

Sketch showing the relation of the two-dimensional microstructure of a crystalline material to the underlying three-dimensional network. Only portions of the total volume and total face of any one grain are shown.

(Source: A.G. Guy, *Essentials of Materials Science,* McGraw-Hill, 1976.)

The grain boundary itself is a narrow region between two grains of about two to five atomic diameters in width and is a region of atomic mismatch between adjacent grains. The atomic packing in grain boundaries is lower than within the grains because of the atomic mismatch. Grain boundaries also have some atoms in strained positions that raise the energy of the grain-boundary region.

The higher energy of the grain boundaries and their more open structure make them a more favorable region for the nucleation and growth of precipitates (see Sec. 9.5). The lower atomic packing of the grain boundaries also allows for more rapid diffusion of atoms in the grain boundary region. At ordinary temperatures, grain boundaries also restrict plastic flow by making it difficult for the movement of dislocations in the grain boundary region.

*Twins* or *twin boundaries* are another example of a two-dimensional defect. A twin is defined as a region in which a mirror image of the structure exists across a plane or a boundary. Twin boundaries form when a material is permanently or plastically deformed *(deformation twin).* They can also appear during the recrystallization process in which atoms reposition themselves in a deformed crystal *(annealing twin),* but this happens only in some FCC alloys. A number of annealing twins formed in the microstructure of brass are shown in Figure 4.23. As the name indicates, twin

![](_page_169_Picture_4.jpeg)

Figure 4.23 Twin boundaries in the grain structure of brass. (©McGraw-Hill Education)

![](_page_170_Figure_1.jpeg)

(*a*) Edge dislocations in an array forming a small-angle tilt boundary. (*b*) Schematic of a small-angle twist boundary.

boundaries form in pairs. Similar to dislocations, twin boundaries tend to strengthen a material. A more detailed explanation of twin boundaries is given in Section 6.5.

When an array of edge dislocations are oriented in a crystal in a manner that seems to misorient or tilt two regions of a crystal (Fig. 4.24*a*), a two-dimensional defect called a *small-angle tilt boundary* is formed. A similar phenomenon can occur when a network of screw dislocations create a small-angle twist boundary (Fig 4.24*b*). The misorientation angle *θ* for a small-angle boundary is generally less than 10 degrees. As the density of dislocations in small-angle boundaries (tilt or twist) increases, the misorientation angle *θ* becomes larger. If *θ* exceeds 20 degrees, the boundary is no longer characterized as a small-angle boundary but is considered a general grain boundary. Similar to dislocations and twins, small-angle boundaries are regions of high energy due to local lattice distortions and tend to strengthen a metal.

In Section 3.8, we discussed the formation of FCC and HCP crystal structures by the stacking of atomic planes. It was noted that the stacking sequence *ABABAB* . . . leads to the formation of an HCP crystal structure while the sequence *ABCABCABC* . . . leads to the FCC structure. Sometimes during the growth of a crystalline material, collapse of a vacancy cluster, or interaction of dislocations, one or more of the stacking planes may be missing, giving rise to another two-dimensional defect called a *stacking fault* or a *piling-up fault.* Stacking faults *ABCABAACBABC* and *ABAABBAB* are typical in FCC and HCP crystals, respectively. The boldfaced planes indicate the faults. Stacking faults also tend to strengthen the material.

It is important to note that, generally speaking, of the two-dimensional defects discussed here, grain boundaries are most effective in strengthening a metal; however, stacking faults, twin boundaries, and small-angle boundaries often also serve a similar purpose. The reason why these defects tend to strengthen a metal will be discussed in more detail in Chapter 6.

# 4.4.4 Volume Defects

*Volume* or *three-dimensional defects* form when a cluster of point defects join to form a three-dimensional void or a pore. Conversely, a cluster of impurity atoms may join to form a three-dimensional precipitate. The size of a volume defect may range from a few nanometers to centimeters or sometimes larger. Such defects have a tremendous effect or influence on the behavior and performance of the material. Finally, the concept of a three-dimensional or volume defect may be extended to an amorphous region within a polycrystalline material. Such materials were briefly discussed in Chapter 3 and will be more extensively discussed in future chapters.

# 4.5 EXPERIMENTAL TECHNIQUES FOR IDENTIFICATION OF MICROSTRUCTURE AND DEFECTS

Material scientists and engineers use various instruments to study and understand the behavior of materials based on their microstructures, existing defects, microconstituents, and other features and characteristics specific to the internal structure. The instruments reveal information about the internal makeup and structure of the material at various length scales extending from the micro- to nanorange. In this range, the structure of grains, grain boundaries, various microphases, line defects, surface defects, and their effect on material behavior may be studied by various instruments. In the following sections, we will discuss the use of optical metallography, scanning electron microscopy, transmission electron microscopy, high-resolution transmission electron microscopy, and scanning probe microscopy techniques to learn about the internal and surface features of materials.

# 4.5.1 Optical Metallography, ASTM Grain Size, and Grain Diameter Determination
