Repository: tomasSiSa18/DocumentosRAG

File: IMEC1410/Informes/ASTM D2240/ASTM D2240.md (part 2 of 2)
**TABLE 1 Durometer Spring Force Calibration***<sup>A</sup>* **All Values are in N**
| Indicated Value    | Type A, B, E, O | Type C, D, DO | Type M     | Type OO, OOO | Type OOO-S |  |
*<sup>A</sup> Sr* = repeatability standard deviation, measurement units. *<sup>B</sup> <sup>r</sup>* = repeatability = 2.83 × *Sr*, measurement units. *<sup>C</sup>* (*r*) = repeatability, relative, (that is, in percent). *<sup>D</sup> SR* = reproducibility standard deviation, measurement units. *<sup>E</sup> <sup>R</sup>* = reproducibility = 2.83 × *SR*, measurement units. *<sup>F</sup>* (*R*) = reproducibility, relative, (that is, in percent).

durometer is equipped with a maximum indicator, the maximum indicated reading shall be recorded within 1 6 0.1 s of the cessation of initial indentor travel. The indicated hardness reading may change with time.

9.2.5 Make five determinations of hardness at different positions on the specimen at least 6.0 mm (0.24 in.) apart and calculate the arithmetic mean, or alternatively calculate the median. The means of calculating the determinations shall be reported according to [10.2.8.](#page-10-0)

9.3 It is acknowledged that durometer readings below 20 or above 90 are not considered reliable. It is suggested that readings in these ranges not be recorded.

9.4 Manual operation (handheld) of a durometer will cause variations in the results attained. Improved repeatability may be obtained by using a mass, securely affixed to the durometer and centered on the axis of the indentor. Recommended masses are 1 kg for Type A, B, E, and O durometers, 5 kg for Type C, D, and DO durometers, and 400 g for Type OO, OOO, and OOO-S durometers. The introduction of an additional mass on Type M durometers is not permitted. Further improvement may be achieved by the use of a durometer operating stand that controls the rate of descent of the durometer presser foot to the test specimen and incorporates the masses described above.

#### **10. Report**

10.1 *Instrument Calibration Report (Durometer or Operating Stand):*

10.1.2 Date of last calibration.

10.1.3 Calibration due date (see [Note 2\)](#page-10-0).

#### **TABLE 3 Type 1 Precision—Type A Durometer Method**

|          | Average | Within Laboratories |      |       | Between Laboratories |      |       |
|----------|---------|---------------------|------|-------|----------------------|------|-------|
| Material | Level   | Sr A                | r B  | (r) C | SR D                 | R E  | (R) F |
| 1        | 51.4    | 0.646               | 1.83 | 3.56  | 1.56                 | 4.41 | 8.59  |
| 2        | 65.3    | 0.878               | 2.48 | 3.81  | 2.21                 | 6.06 | 9.27  |
| 3        | 68.0    | 0.433               | 1.23 | 1.80  | 2.28                 | 6.45 | 9.49  |
| Pooled   | 61.6    | 0.677               | 1.92 | 3.11  | 2.018                | 5.72 | 9.28  |

*<sup>A</sup> Sr* = repeatability standard deviation, measurement units. *<sup>B</sup> <sup>r</sup>* = repeatability = 2.83 × *Sr*, measurement units. *<sup>C</sup>* (*r*) = repeatability, relative, (that is, in percent). *<sup>D</sup> SR* = reproducibility standard deviation, measurement units. *<sup>E</sup> <sup>R</sup>* = reproducibility = 2.83 × *SR*, measurement units. *<sup>F</sup>* (*R*) = reproducibility, relative, (that is, in percent).

**TABLE 4 Type 1 Precision—Type D Durometer Method**

|          | Average | Within Laboratories |       |       | Between Laboratories |      |       |
|----------|---------|---------------------|-------|-------|----------------------|------|-------|
| Material | Level   | Sr A                | r B   | (r) C | SR D                 | R E  | (R) F |
| 1        | 42.6    | 0.316               | 0.894 | 2.10  | 2.82                 | 7.98 | 18.7  |
| 2        | 54.5    | 0.791               | 2.24  | 4.11  | 3.54                 | 10.0 | 18.4  |
| 3        | 82.3    | 1.01                | 2.86  | 3.47  | 3.54                 | 10.0 | 12.2  |
| Pooled   | 59.8    | 0.762               | 2.16  | 3.61  | 3.32                 | 9.40 | 15.7  |

*<sup>A</sup> Sr* = repeatability standard deviation, measurement units. *<sup>B</sup> <sup>r</sup>* = repeatability = 2.83 × *Sr*, measurement units. *<sup>C</sup>* (*r*) = repeatability, relative, (that is, in percent). *<sup>D</sup> SR* = reproducibility standard deviation, measurement units. *<sup>E</sup> <sup>R</sup>* = reproducibility = 2.83 × *SR*, measurement units. *<sup>F</sup>* (*R*) = reproducibility, relative, (that is, in percent).

10.1.4 Manufacturer, type, model, and serial number of the instrument, and a notation when a maximum indicator or timing device is present.

10.1.5 Values obtained (pre- and post-calibration results), including a notation of the effect of a maximum indicator, if present. The method of reporting the calibrated value shall be by attaining the arithmetic mean of the determinations.

10.1.6 Ambient temperature.

10.1.7 Relative humidity.

10.1.8 Technician identification.

10.1.9 Applicable standards to which the instrument is calibrated.

10.1.10 Calibrating instrument information to include type, serial number, manufacturer, date of last calibration, calibration due date (see [Note 2\)](#page-10-0), and a statement of traceability of standards used to NIST or other acceptable organization. See [1.4.](#page-0-0)

10.2 *Hardness Measurement Report:*

10.2.1 Date of test.

10.2.2 Relative humidity.

10.2.3 Ambient temperature.

10.2.4 Manufacturer, type, and serial number of the durometer or operating stand, or both, including a notation when a maximum indicator or timing device is present, date of last calibration, and calibration due date (see [Note 2\)](#page-10-0).

NOTE 2—The calibration interval (calibration due date) for a durometer is to be determined by the user, based upon frequency of use, severity of conditions, environmental factors, and other variables.

Periodic checking of the operation and state of durometer calibration using commercially available rubber test blocks (refer to [7.8\)](#page-7-0), specifically designed for this purpose, is recommended.

An instrument that has been exposed to severe shock, is visibly damaged, produces test determinations more than 2 points different from calibrated rubber test blocks or other reference standard, or is otherwise

<sup>10.1.1</sup> Date of calibration.

<span id="page-10-0"></span>suspected of unreliability, should be removed from service and returned to a qualified calibration facility.

A calibration interval of one year is recommended for durometer test blocks and durometer instruments that are infrequently used, more often for others.

The calibration interval for instruments and peripheral devices employed in the calibration of durometers is to be determined by the calibration service provider. It is recommended that the protocols outlined in ISO/IEC 17025, as required by the manufacturer, and those to which the service is provided, be followed.

10.2.5 Means of testing, whether manual (hand held), Type 1 operating stand (specimen to indentor), Type 2 operating stand (indentor to specimen type), or Type 3 operating stand (electromechanical or hydraulically dampened).

10.2.6 Description of test specimen, including thickness, number of pieces plied if less than the thickness indicated in Section [6,](#page-4-0) including the vulcanization date.

10.2.7 Complete identification of material tested.

10.2.8 Hardness value obtained and method of calculation, either arithmetic mean or alternatively, the median.

10.2.9 Indentation hardness time interval at which determination was made. Readings may be reported in the form: M/60/1 where M is the type of durometer, 60 the reading, and 1 the time in seconds that the presser foot is in contact with the specimen or from an electronic timing device.

### **11. Precision and Bias**

11.1 These precision and bias statements have been prepared in accordance with Practice [D4483.](#page-0-0) Refer to this Practice for terminology and other testing and statistical concepts.

11.2 The Type 1 precision for the Type M method was determined from an interlaboratory program with 21 materials of varying hardness, with six participating laboratories. Tests were conducted on two separate days in each laboratory for the Type M testing program. All materials were supplied from a single source, being those commonly supplied as reference materials with the instruments from the manufacturer.

11.3 The precision results in this precision and bias section give an estimate of the precision of this test method with the materials (rubbers) used in the particular interlaboratory program as described above. The precision parameters should not be used for acceptance or rejection testing, or both, of any group of materials without documentation that they are applicable to those particular materials and the specific testing protocols that include this test method.

11.4 The Type 1 precision for both Type A and D methods was determined from an interlaboratory program with 3 materials of varying hardness, with six participating laboratories. Tests were conducted on two separate days in each laboratory for both A and D testing programs. All materials were supplied from a single source.

11.5 A test result for hardness, for Types A, D, and M, was the median of five individual hardness readings on each day in each laboratory.

11.6 [Table 2](#page-9-0) shows the precision results for Type M method,4 [Table 3](#page-9-0) shows the precision results for Type A method,5 and [Table 4](#page-9-0) gives the precision results for Type D method.5

11.7 *Precision—*The precision of this test method may be expressed in the format of the following statements which use as appropriate value *r*, *R*, *(r)*, or *(R)*, that is, that value to be used in decisions about test results (obtained with the test method). The appropriate value is that value of *r* or *R* associated with a mean level in [Table 1](#page-4-0) closest to the mean level under consideration (at any given time, for any given material) in routine testing operations.

NOTE 3—A Type 1 precision statement for Types E, OOO, OOO-S, and R have not yet been made available.

11.7.1 *Repeatability—*The repeatability, *r*, of these test methods has been established as the appropriate value tabulated in [Tables 2-4.](#page-9-0) Two single test results, obtained under normal test method procedures, that differ by more than this tabulated *r* (for any given level) must be considered as derived from different or non-identical sample populations.

11.7.2 *Reproducibility—*The reproducibility, *R*, of these test methods has been established as the appropriate value tabulated in [Tables 2-4.](#page-9-0) Two single test results obtained in two different laboratories, under normal test method procedures, that differ by more than the tabulated *R* (for any given level) must be considered to have come from different or nonidentical sample populations.

11.7.3 Repeatability and reproducibility are expressed as a percentage of the mean level, *(r)* and *(R)*, and have equivalent application statements as above for *r* and *R*. For the *(r)* and *(R)* statements, the difference in the two single test results is expressed as a percentage of the arithmetic mean of the two test results.

11.8 *Bias—*In test method terminology, bias is the difference between an average test value and the reference (or true) test property value. Reference values do not exist for this test method since the value (of the test property) is exclusively defined by this test method. Bias, therefore cannot be determined.

# **12. Keywords**

12.1 durometer; durometer hardness; hardness; indentation hardness; micro durometer hardness

<sup>4</sup> Supporting data have been filed at ASTM International Headquarters and may be obtained by requesting Research Report RR:D11-1091.

<sup>5</sup> Supporting data have been filed at ASTM International Headquarters and may be obtained by requesting Research Report RR:D11-1029.

# **D2240 − 15 (2021)**

#### **APPENDIXES**

#### **(Nonmandatory Information)**

#### **X1. DUROMETER SELECTION GUIDE**

<span id="page-11-0"></span>X1.1 The durometer selection guide is designed to assist in the selection of the proper durometer type for various applications.

X1.2 It is generally recognized that durometer hardness determination below 20 and above 90 are unreliable. It is recommended that the next lower or higher type (scale) be used in these situations.

X1.3 It is also recommended that, whenever possible, an operating stand be employed in performing durometer hardness tests.

| TABLE X1.1 Durometer Selection: Typical Uses |  |  |  |  |
|----------------------------------------------|--|--|--|--|
|----------------------------------------------|--|--|--|--|

| Type (Scale) | Typical Examples of Materials Tested                                                                                                                                    | Durometer Hardness<br>(Typical Uses) |
|--------------|-------------------------------------------------------------------------------------------------------------------------------------------------------------------------|--------------------------------------|
| A            | Soft vulcanized rubber, natural rubber, nitriles, thermoplastic elastomers,<br>flexible polyacrylics and thermosets, wax, felt, and leathers                            | 20–90 A                              |
| B            | Moderately hard rubber, thermoplastic elastomers, paper products, and<br>fibrous materials                                                                              | Above 90 A<br>Below 20 D             |
| C            | Medium-hard rubber, thermoplastic elastomers, medium-hard plastics, and<br>thermoplastics                                                                               | Above 90 B<br>Below 20 D             |
| D            | Hard rubber, thermoplastic elastomers, harder plastics, and rigid<br>thermoplastics                                                                                     | Above 90 A                           |
| DO           | Moderately hard rubber, thermoplastic elastomers, and very dense textile<br>windings                                                                                    | Above 90 C<br>Below 20 D             |
| M            | Thin, irregularly shaped rubber, thermoplastic elastomer, and plastic<br>specimens                                                                                      | 20–85 A                              |
| O            | Soft rubber, thermoplastic elastomers, very soft plastics and<br>thermoplastics, medium-density textile windings                                                        | Below 20 DO                          |
| OO           | Extremely soft rubber, thermoplastic elastomers, sponge, extremely soft<br>plastics and thermoplastics, foams, low-density textile windings, human<br>and animal tissue | Below 20 O                           |
| CF           | Composite foam materials, such as amusement ride safety cushions,<br>vehicle seats, dashboards, headrests, armrests, and door panels                                    | See Test Method F1957                |

# **X2. RELATED TEST METHODS2**

12

C367 Test Methods for Strength Properties of Prefabricated Architectural Acoustical Tile or Lay-In Ceiling Panels

C473 Test Methods for Physical Testing of Gypsum Panel Products

C581 Practice for Determining Chemical Resistance of Thermosetting Resins Used in Glass-Fiber-Reinforced Structures Intended for Liquid Service

C661 Test Method for Indentation Hardness of Elastomeric-Type Sealants by Means of a Durometer

C836 Specification for High Solids Content, Cold Liquid-Applied Elastomeric Waterproofing Membrane for Use with Separate Wearing Course

D461 Test Methods for Felt

D531 Test Method for Rubber Property—Pusey and Jones Indentation

D619 Test Methods for Vulcanized Fibre Used for Electrical Insulation

D1037 Test Methods for Evaluating Properties of Wood-Base Fiber and Particle Panel Materials

D1054 Test Method for Rubber Property—Resilience Using a Goodyear-Healey Rebound Pendulum

D1414 Test Methods for Rubber O-Rings

D1474 Test Methods for Indentation Hardness of Organic Coatings

D2134 Test Method for Determining the Hardness of Organic Coatings with a Sward-Type Hardness Rocker

D2287 Specification for Nonrigid Vinyl Chloride Polymer and Copolymer Molding and Extrusion Compounds

D2583 Test Method for Indentation Hardness of Rigid Plastics by Means of a Barcol Impressor

D2632 Test Method for Rubber Property—Resilience by Vertical Rebound

D4289 Test Method for Elastomer Compatibility of Lubricating Greases and Fluids

D5672 Test Method for Flexible Cellular Materials Measurement of Indentation Force Deflection Using a 25-mm (1-in.) Deflection Technique

D6546 Test Methods for and Suggested Limits for Determining Compatibility of Elastomer Seals for Industrial Hydraulic Fluid Applications

F1151 Test Method for Determining Variations in Hardness of Film Ribbon Pancakes

NOTE X2.1—The hardness testing of other nonmetallic materials may be under the jurisdiction of one or more ASTM committees; the respective committee should be contacted for specific information.

*ASTM International takes no position respecting the validity of any patent rights asserted in connection with any item mentioned in this standard. Users of this standard are expressly advised that determination of the validity of any such patent rights, and the risk of infringement of such rights, are entirely their own responsibility.*

*This standard is subject to revision at any time by the responsible technical committee and must be reviewed every five years and if not revised, either reapproved or withdrawn. Your comments are invited either for revision of this standard or for additional standards and should be addressed to ASTM International Headquarters. Your comments will receive careful consideration at a meeting of the responsible technical committee, which you may attend. If you feel that your comments have not received a fair hearing you should make your views known to the ASTM Committee on Standards, at the address shown below.*

*This standard is copyrighted by ASTM International, 100 Barr Harbor Drive, PO Box C700, West Conshohocken, PA 19428-2959, United States. Individual reprints (single or multiple copies) of this standard may be obtained by contacting ASTM at the above address or at 610-832-9585 (phone), 610-832-9555 (fax), or service@astm.org (e-mail); or through the ASTM website (www.astm.org). Permission rights to photocopy the standard may also be secured from the Copyright Clearance Center, 222 Rosewood Drive, Danvers, MA 01923, Tel: (978) 646-2600; http://www.copyright.com/*
