Repository: tomasSiSa18/DocumentosRAG

File: IMEC1410/Informes/ASTM E18/ASTM_E18.txt (part 1 of 7)
<span id="page-0-0"></span>**This international standard was developed in accordance with internationally recognized principles on standardization established in the Decision on Principles for the Development of International Standards, Guides and Recommendations issued by the World Trade Organization Technical Barriers to Trade (TBT) Committee.**

![](_page_0_Picture_1.jpeg)

# **Standard Test Methods for Rockwell Hardness of Metallic Materials1,2**

This standard is issued under the fixed designation E18; the number immediately following the designation indicates the year of original adoption or, in the case of revision, the year of last revision. A number in parentheses indicates the year of last reapproval. A superscript epsilon (´) indicates an editorial change since the last revision or reapproval.

*This standard has been approved for use by agencies of the U.S. Department of Defense.*

#### **1. Scope\***

1.1 These test methods cover the determination of the Rockwell hardness and the Rockwell superficial hardness of metallic materials by the Rockwell indentation hardness principle. This standard provides the requirements for Rockwell hardness machines and the procedures for performing Rockwell hardness tests.

1.2 This test method includes requirements for the use of portable Rockwell hardness testing machines that measure Rockwell hardness by the Rockwell hardness test principle and can meet all the requirements of this test method, including the direct and indirect verifications of the testing machine. Portable Rockwell hardness testing machines that cannot meet the direct verification requirements and can only be verified by indirect verification requirements are covered in Test Method [E110.](#page-4-0)

1.3 This standard includes additional requirements in the following annexes:

| Verification of Rockwell Hardness Testing Machines                        | Annex A1 |
|---------------------------------------------------------------------------|----------|
| Rockwell Hardness Standardizing Machines                                  | Annex A2 |
| Standardization of Rockwell Indenters                                     | Annex A3 |
| Standardization of Rockwell Hardness Test Blocks                          | Annex A4 |
| Guidelines for Determining the Minimum Thickness of a<br>Test Piece       | Annex A5 |
| Hardness Value Corrections When Testing on Convex<br>Cylindrical Surfaces | Annex A6 |

1.4 This standard includes nonmandatory information in the following appendixes that relates to the Rockwell hardness test.

| List of ASTM Standards Giving Hardness Values   | Appendix X1 |
|-------------------------------------------------|-------------|
| Corresponding                                   |             |
| to Tensile Strength                             |             |
| Examples of Procedures for Determining Rockwell | Appendix X2 |
| Hardness Uncertainty                            |             |

1.5 *Units—*At the time the Rockwell hardness test was developed, the force levels were specified in units of kilograms-force (kgf) and the indenter ball diameters were specified in units of inches (in.). This standard specifies the units of force and length in the International System of Units (SI); that is, force in Newtons (N) and length in millimeters (mm). However, because of the historical precedent and continued common usage, force values in kgf units and ball diameters in inch units are provided for information and much of the discussion in this standard refers to these units.

1.6 The test principles, testing procedures, and verification procedures are essentially identical for both the Rockwell and Rockwell superficial hardness tests. The significant differences between the two tests are that the test forces are smaller for the Rockwell superficial test than for the Rockwell test. The same type and size indenters may be used for either test, depending on the scale being employed. Accordingly, throughout this standard, the term Rockwell will imply both Rockwell and Rockwell superficial unless stated otherwise.

1.7 *This standard does not purport to address all of the safety concerns, if any, associated with its use. It is the responsibility of the user of this standard to establish appropriate safety, health, and environmental practices and determine the applicability of regulatory limitations prior to use.*

1.8 *This international standard was developed in accordance with internationally recognized principles on standardization established in the Decision on Principles for the Development of International Standards, Guides and Recommendations issued by the World Trade Organization Technical Barriers to Trade (TBT) Committee.*

#### **2. Referenced Documents**

- 2.1 *ASTM Standards:*<sup>3</sup>
- [A370](#page-31-0) [Test Methods and Definitions for Mechanical Testing](https://doi.org/10.1520/A0370) [of Steel Products](https://doi.org/10.1520/A0370)
- [A623](#page-2-0) [Specification for Tin Mill Products, General Require](https://doi.org/10.1520/A0623)[ments](https://doi.org/10.1520/A0623)
- [A623M](#page-2-0) [Specification for Tin Mill Products, General Re](https://doi.org/10.1520/A0623M)[quirements \[Metric\]](https://doi.org/10.1520/A0623M)

1

<sup>1</sup> These test methods are under the jurisdiction of ASTM Committee [E28](http://www.astm.org/COMMIT/COMMITTEE/E28.htm) on Mechanical Testing and are the direct responsibility of Subcommittee [E28.06](http://www.astm.org/COMMIT/SUBCOMMIT/E2806.htm) on Indentation Hardness Testing.

Current edition approved Feb. 1, 2020. Published March 2020. Originally approved in 1932. Last previous edition approved in 2019 as E18 – 19. DOI: 10.1520/E0018-20

<sup>2</sup> In this test method, the term Rockwell refers to an internationally recognized type of indentation hardness test as defined in Section [3,](#page-1-0) and not to the hardness testing equipment of a particular manufacturer.

<sup>3</sup> For referenced ASTM standards, visit the ASTM website, www.astm.org, or contact ASTM Customer Service at service@astm.org. For *Annual Book of ASTM Standards* volume information, refer to the standard's Document Summary page on the ASTM website.

- <span id="page-1-0"></span>[A883](#page-4-0) [Test Method for Ferrimagnetic Resonance Linewidth](https://doi.org/10.1520/A0883) [and Gyromagnetic Ratio of Nonmetallic Magnetic Mate](https://doi.org/10.1520/A0883)[rials](https://doi.org/10.1520/A0883)
- [A956](#page-4-0) [Test Method for Leeb Hardness Testing of Steel](https://doi.org/10.1520/A0956) [Products](https://doi.org/10.1520/A0956)
- [A1038](#page-4-0) [Test Method for Portable Hardness Testing by the](https://doi.org/10.1520/A1038) [Ultrasonic Contact Impedance Method](https://doi.org/10.1520/A1038)
- [B19](#page-31-0) [Specification for Cartridge Brass Sheet, Strip, Plate,](https://doi.org/10.1520/B0019) [Bar, and Disks](https://doi.org/10.1520/B0019)
- [B36/B36M](#page-31-0) [Specification for Brass Plate, Sheet, Strip, And](https://doi.org/10.1520/B0036_B0036M) [Rolled Bar](https://doi.org/10.1520/B0036_B0036M)
- [B96/B96M](#page-31-0) [Specification for Copper-Silicon Alloy Plate,](https://doi.org/10.1520/B0096_B0096M) [Sheet, Strip, and Rolled Bar for General Purposes and](https://doi.org/10.1520/B0096_B0096M) [Pressure Vessels](https://doi.org/10.1520/B0096_B0096M)
- [B103/B103M](#page-31-0) [Specification for Phosphor Bronze Plate,](https://doi.org/10.1520/B0103_B0103M) [Sheet, Strip, and Rolled Bar](https://doi.org/10.1520/B0103_B0103M)
- [B121/B121M](#page-31-0) [Specification for Leaded Brass Plate, Sheet,](https://doi.org/10.1520/B0121_B0121M) [Strip, and Rolled Bar](https://doi.org/10.1520/B0121_B0121M)
- [B122/B122M](#page-31-0) [Specification for Copper-Nickel-Tin Alloy,](https://doi.org/10.1520/B0122_B0122M) [Copper-Nickel-Zinc Alloy \(Nickel Silver\), and Copper-](https://doi.org/10.1520/B0122_B0122M)[Nickel Alloy Plate, Sheet, Strip, and Rolled Bar](https://doi.org/10.1520/B0122_B0122M)
- [B130](#page-31-0) [Specification for Commercial Bronze Strip for Bullet](https://doi.org/10.1520/B0130) [Jackets](https://doi.org/10.1520/B0130)
- [B134/B134M](#page-31-0) [Specification for Brass Wire](https://doi.org/10.1520/B0134_B0134M)
- [B152/B152M](#page-31-0) [Specification for Copper Sheet, Strip, Plate,](https://doi.org/10.1520/B0152_B0152M) [and Rolled Bar](https://doi.org/10.1520/B0152_B0152M)
- [B370](#page-31-0) [Specification for Copper Sheet and Strip for Building](https://doi.org/10.1520/B0370) [Construction](https://doi.org/10.1520/B0370)
- [B647](#page-4-0) [Test Method for Indentation Hardness of Aluminum](https://doi.org/10.1520/B0647) [Alloys by Means of a Webster Hardness Gage](https://doi.org/10.1520/B0647)
- [E29](#page-3-0) [Practice for Using Significant Digits in Test Data to](https://doi.org/10.1520/E0029) [Determine Conformance with Specifications](https://doi.org/10.1520/E0029)
- [E74](#page-9-0) [Practices for Calibration and Verification for Force-](https://doi.org/10.1520/E0074)[Measuring Instruments](https://doi.org/10.1520/E0074)
- [E92](#page-19-0) [Test Methods for Vickers Hardness and Knoop Hard](https://doi.org/10.1520/E0092)[ness of Metallic Materials](https://doi.org/10.1520/E0092)
- [E110](#page-0-0) [Test Method for Rockwell and Brinell Hardness of](https://doi.org/10.1520/E0110) [Metallic Materials by Portable Hardness Testers](https://doi.org/10.1520/E0110)
- [E140](#page-7-0) [Hardness Conversion Tables for Metals Relationship](https://doi.org/10.1520/E0140) [Among Brinell Hardness, Vickers Hardness, Rockwell](https://doi.org/10.1520/E0140) [Hardness, Superficial Hardness, Knoop Hardness, Sclero](https://doi.org/10.1520/E0140)[scope Hardness, and Leeb Hardness](https://doi.org/10.1520/E0140)
- [E384](#page-19-0) [Test Method for Microindentation Hardness of Mate](https://doi.org/10.1520/E0384)[rials](https://doi.org/10.1520/E0384)
- [E691](#page-7-0) [Practice for Conducting an Interlaboratory Study to](https://doi.org/10.1520/E0691) [Determine the Precision of a Test Method](https://doi.org/10.1520/E0691)

2.2 *American Bearings Manufacturer Association Standard:*

# [ABMA 10-1989](#page-19-0) Metal Balls4

2.3 *ISO Standards:*

[ISO 6508-1](#page-5-0) Metallic Materials—Rockwell Hardness Test— Part 1: Test Method (scales A, B, C, D, E, F, G, H, K, N, T)5

- [ISO/IEC 17011](#page-9-0) Conformity Assessment—General Requirements for Accreditation Bodies Accrediting Conformity Assessment Bodies5
- [ISO/IEC 17025](#page-9-0) General Requirements for the Competence of Testing and Calibration Laboratories5
- 2.4 *Society of Automotive Engineers (SAE) Standard:*

[SAE J417](#page-5-0) Hardness Tests and Hardness Number Conversions6

# **3. Terminology and Equations**

# 3.1 *Definitions:*

3.1.1 *calibration—*determination of the values of the significant parameters by comparison with values indicated by a reference instrument or by a set of reference standards.

3.1.2 *standardization—*to bring in conformance to a known standard through verification or calibration.

3.1.3 *verification—*checking or testing to assure conformance with the specification.

3.1.4 *Rockwell hardness test—*an indentation hardness test using a verified machine to force a diamond spheroconical indenter or tungsten carbide (or steel) ball indenter, under specified conditions, into the surface of the material under test, and to measure the difference in depth of the indentation as the force on the indenter is increased from a specified preliminary test force to a specified total test force and then returned to the preliminary test force.

3.1.5 *Rockwell superficial hardness test—*same as the Rockwell hardness test except that smaller preliminary and total test forces are used with a shorter depth scale.

3.1.6 *Rockwell hardness number—*a number derived from the net increase in the depth of indentation as the force on an indenter is increased from a specified preliminary test force to a specified total test force and then returned to the preliminary test force.

3.1.7 *Rockwell hardness machine—*a machine capable of performing a Rockwell hardness test and/or a Rockwell superficial hardness test and displaying the resulting Rockwell hardness number.

3.1.7.1 *Rockwell hardness testing machine—*a Rockwell hardness machine used for general testing purposes.

3.1.7.2 *Rockwell hardness standardizing machine—*a Rockwell hardness machine used for the standardization of Rockwell hardness indenters, and for the standardization of Rockwell hardness test blocks. The standardizing machine differs from a regular Rockwell hardness testing machine by having tighter tolerances on certain parameters.

3.1.7.3 *portable Rockwell hardness testing machine—*a Rockwell hardness testing machine that is designed to be transported, carried, set up, and operated by the users, and that measures Rockwell hardness by the Rockwell indentation hardness test principle.

3.1.7.4 *movable Rockwell hardness testing machine—*a Rockwell hardness testing machine that is designed to be

<sup>4</sup> Available from American Bearing Manufacturers Association (ABMA), 2025 M Street, NW, Suite 800, Washington, DC 20036.

<sup>5</sup> Available from American National Standards Institute (ANSI), 25 W. 43rd St., 4th Floor, New York, NY 10036, http://www.ansi.org.

<sup>6</sup> Available from Society of Automotive Engineers (SAE), 400 Commonwealth Dr., Warrendale, PA 15096-0001, http://www.sae.org.

<span id="page-2-0"></span>moved to different locations on a moveable frame, table or similar support that is integral to the testing machine (for example, securely fixed to a rolling table), or a Rockwell hardness testing machine that is designed to move into testing position prior to a test, (for example, securely fixed to a moving support arm), and has been previously verified to ensure that such a move will not affect the hardness result.

3.2 *Equations:*

3.2.1 The *average H¯* of a set of *<sup>n</sup>* hardness measurements *H*1, *H*2, …, *Hn* is calculated as:

$$
\overline{H} = \frac{H_1 + H_2 + \dots + H_n}{n} \tag{1}
$$

3.2.2 The *error E* in the performance of a Rockwell hardness machine at each hardness level, relative to a standardized scale, is determined as:

$$
E = \overline{H} - H_{STD} \tag{2}
$$

where:

- *H¯* = average of n hardness measurements *<sup>H</sup>*1, *<sup>H</sup>*2, …, *Hn* made on a standardized test block as part of a performance verification, and
- *HSTD* = certified average hardness value of the standardized test block.

3.2.3 The *repeatability R* in the performance of a Rockwell hardness machine at each hardness level, under the particular verification conditions, is estimated by the range of *n* hardness measurements made on a standardized test block as part of a performance verification, defined as:

$$
R = H_{\text{max}} - H_{\text{min}} \tag{3}
$$

where:

*Hmax* = highest hardness value, and *Hmin* = lowest hardness value.

# **4. Significance and Use**

4.1 The Rockwell hardness test is an empirical indentation hardness test that can provide useful information about metallic materials. This information may correlate to tensile strength, wear resistance, ductility, and other physical characteristics of metallic materials, and may be useful in quality control and selection of materials.

4.2 Rockwell hardness tests are considered satisfactory for acceptance testing of commercial shipments, and have been used extensively in industry for this purpose.

4.3 Rockwell hardness testing at a specific location on a part may not represent the physical characteristics of the whole part or end product.

4.4 Adherence to this standard test method provides traceability to national Rockwell hardness standards except as stated otherwise.

# **5. Principles of Test and Apparatus**

5.1 *Rockwell Hardness Test Principle—*The general principle of the Rockwell indentation hardness test is illustrated in Fig. 1. The test is divided into three steps of force application and removal.

![](_page_2_Figure_21.jpeg)

**FIG. 1 Rockwell Hardness Test Method (Schematic Diagram)**

*Step 1—*The indenter is brought into contact with the test specimen, and the preliminary test force *F*<sup>0</sup> is applied. After holding the preliminary test force for a specified dwell time, the baseline depth of indentation is measured.

*Step 2—*The force on the indenter is increased at a controlled rate by the additional test force *F*<sup>1</sup> to achieve the total test force *F*. The total test force is held for a specified dwell time.

*Step 3—*The additional test force is removed, returning to the preliminary test force. After holding the preliminary test force for a specified dwell time, the final depth of indentation is measured. The Rockwell hardness value is derived from the difference *h* in the final and baseline indentation depths while under the preliminary test force. The preliminary test force is removed and the indenter is removed from the test specimen.

5.1.1 There are two general classifications of the Rockwell test: the Rockwell hardness test and the Rockwell superficial hardness test. The significant difference between the two test classifications is in the test forces that are used. For the Rockwell hardness test, the preliminary test force is 10 kgf (98 N) and the total test forces are 60 kgf (589 N), 100 kgf (981 N), and 150 kgf (1471 N). For the Rockwell superficial hardness test, the preliminary test force is 3 kgf (29 N) and the total test forces are 15 kgf (147 N), 30 kgf (294 N), and 45 kgf (441 N).

5.1.2 Indenters for the Rockwell hardness test include a diamond spheroconical indenter and tungsten carbide ball indenters of specified diameters.

5.1.2.1 Steel indenter balls may be used only for testing thin sheet tin mill products specified in Specifications [A623](#page-0-0) and [A623M](#page-0-0) using the HR15T and HR30T scales with a diamond spot anvil. Testing of this product may give significantly differing results using a tungsten carbide ball as compared to historical test data using a steel ball.

NOTE 1—Previous editions of this standard have stated that the steel ball was the standard type of Rockwell indenter ball. The tungsten carbide ball is considered the standard type of Rockwell indenter ball. The use of tungsten carbide balls provide an improvement to the Rockwell hardness test because of the tendency of steel balls to flatten with use, which results in an erroneously elevated hardness value. The user is cautioned that Rockwell hardness tests comparing the use of steel and tungsten carbide balls have been shown to give different results. For example, depending on the material tested and its hardness level, Rockwell B scale tests using a tungsten carbide ball indenter have given results approximately one

<sup>/\$81,9(56,&#</sup>x27;\$''(/26\$1'(6/\$81,9(56,'\$''(/26\$1'(6SXUVXDQWWR/LFHQVH\$JUHHPHQW1RIXUWKHUUHSURGXFWLRQVDXWKRUL]HG

<span id="page-3-0"></span>Rockwell point lower than when a steel ball indenter is used.

5.1.3 The Rockwell hardness scales are defined by the combinations of indenter and test forces that may be used. The standard Rockwell hardness scales and typical applications of the scales are given in Tables 1 and 2. Rockwell hardness values shall be determined and reported in accordance with one of these standard scales.

5.2 *Calculation of the Rockwell Hardness Number—*During a Rockwell test, the force on the indenter is increased from a preliminary test force to a total test force, and then returned to the preliminary test force. The difference in the two indentation depth measurements, while under the preliminary test force, is measured as *h* (see [Fig. 1\)](#page-2-0).

5.2.1 The unit measurement for *h* is mm. From the value of *h*, the Rockwell hardness number is derived. The Rockwell hardness number is calculated as:

5.2.1.1 For scales using a diamond spheroconical indenter (see Tables 1 and 2):

Rockwell Hardness = 
$$
100 - \frac{h}{0.002}
$$
 (4)

Rockwell Superficial Hardness = 
$$
100 - \frac{h}{0.001}
$$
 (5)

where *h* is in mm.

5.2.1.2 For scales using a ball indenter (see Tables 1 and 2):

Rockwell Hardness = 
$$
130 - \frac{h}{0.002}
$$
 (6)

Rockwell Superficial Hardness = 
$$
100 - \frac{h}{0.001}
$$
 (7)

where *h* is in mm.

5.2.2 The Rockwell hardness number is an arbitrary number, which, by method of calculation, results in a higher number for harder material.

5.2.3 Rockwell hardness values shall not be designated by a number alone because it is necessary to indicate which indenter and forces have been employed in making the test (see Tables 1 and 2). Rockwell hardness numbers shall be quoted with a scale symbol representing the indenter and forces used. The hardness number is followed by the symbol HR and the scale designation. When a ball indenter is used, the scale designation is followed by the letter "W" to indicate the use of a tungsten carbide ball or the letter "S" to indicate the use of a steel ball (see [5.1.2.1\)](#page-2-0).

5.2.3.1 *Examples:*

64 HRC = Rockwell hardness number of 64 on Rockwell C scale

81 HR30N = Rockwell superficial hardness number of 81 on the Rockwell 30N scale

72 HRBW = Rockwell hardness number of 72 on the Rockwell B scale using a tungsten carbide ball indenter

5.2.4 A reported Rockwell hardness number or the average value of Rockwell hardness measurements shall be rounded in accordance with Practice E29 with a resolution no greater than the resolution of the hardness value display of the testing machine. Typically, the resolution of a Rockwell hardness number should not be greater than 0.1 Rockwell units.

NOTE 2—When the Rockwell hardness test is used for the acceptance testing of commercial products and materials, the user should take into account the potential measurement differences between hardness testing machines allowed by this standard (see Section [10,](#page-7-0) Precision and Bias). Because of the allowable ranges in the tolerances for the repeatability and error of a testing machine, as specified in the verification requirements of [Annex A1,](#page-8-0) one testing machine may have a test result that is one or more hardness points different than another testing machine, yet both machines can be within verification tolerances (see [Table A1.3\)](#page-10-0). Commonly for acceptance testing, Rockwell hardness values are rounded to whole numbers following Practice [E29.](#page-7-0) Users are encouraged to address rounding practices with regards to acceptance testing within their quality management system, and make any special requirements known during contract review.

5.3 *Rockwell Testing Machine—*The Rockwell testing machine shall make Rockwell hardness determinations by applying the test forces and measuring the depth of indentation in accordance with the Rockwell hardness test principle.

5.3.1 See the Equipment Manufacturer's Instruction Manual for a description of the machine's characteristics, limitations, and respective operating procedures.

5.3.2 The Rockwell testing machine shall automatically convert the depth measurements to a Rockwell hardness number and indicate the hardness number and Rockwell scale by an electronic device or by a mechanical indicator.

**TABLE 1 Rockwell Hardness Scales**

| Scale<br>Symbol | Indenter                                                                      | Total Test<br>Force, kgf | Dial<br>Figures   | Typical Applications of Scales                                                                                                                                                                      |
|-----------------|-------------------------------------------------------------------------------|--------------------------|-------------------|-----------------------------------------------------------------------------------------------------------------------------------------------------------------------------------------------------|
| B<br>C          | 1⁄16-in. (1.588-mm) ball<br>diamond                                           | 100<br>150               | red<br>black      | Copper alloys, soft steels, aluminum alloys, malleable iron, etc.<br>Steel, hard cast irons, pearlitic malleable iron, titanium, deep case hardened steel, and other<br>materials harder than B100. |
| A               | diamond                                                                       | 60                       | black             | Cemented carbides, thin steel, and shallow case-hardened steel.                                                                                                                                     |
| D               | diamond                                                                       | 100                      | black             | Thin steel and medium case hardened steel, and pearlitic malleable iron.                                                                                                                            |
| E               | 1⁄8-in. (3.175-mm) ball                                                       | 100                      | red               | Cast iron, aluminum and magnesium alloys, bearing metals.                                                                                                                                           |
| F               | 1⁄16-in. (1.588-mm) ball                                                      | 60                       | red               | Annealed copper alloys, thin soft sheet metals.                                                                                                                                                     |
| G               | 1⁄16-in. (1.588-mm) ball                                                      | 150                      | red               | Malleable irons, copper-nickel-zinc and cupro-nickel alloys. Upper limit G92 to avoid possible                                                                                                      |
| H<br>K<br>L     | 1⁄8-in. (3.175-mm) ball<br>1⁄8-in. (3.175-mm) ball<br>1⁄4-in. (6.350-mm) ball | 60<br>150<br>60          | red<br>red<br>red | flattening of ball.<br>Aluminum, zinc, lead.                                                                                                                                                        |
| M               | 1⁄4-in. (6.350-mm) ball                                                       | 100                      | red               | 6                                                                                                                                                                                                   |
| P               | 1⁄4-in. (6.350-mm) ball                                                       | 150                      | red               | Bearing metals and other very soft or thin materials. Use smallest ball and heaviest load that does                                                                                                 |
| R               | 1⁄2-in. (12.70-mm) ball                                                       | 60                       | red               | not give anvil effect.                                                                                                                                                                              |
| S               | 1⁄2-in. (12.70-mm) ball                                                       | 100                      | red               |                                                                                                                                                                                                     |
| V               | 1⁄2-in. (12.70-mm) ball                                                       | 150                      | red               |                                                                                                                                                                                                     |

**E18 − 20**

**TABLE 2 Rockwell Superficial Hardness Scales**

<span id="page-4-0"></span>

|                   | Scale Symbols    |                   |                  |                  |                  |  |
|-------------------|------------------|-------------------|------------------|------------------|------------------|--|
| Total Test Force, | N Scale, Diamond | T Scale, 1⁄16-in. | W Scale, 1⁄8-in. | X Scale, 1⁄4-in. | Y Scale, 1⁄2-in. |  |
| kgf (N)           | Indenter         | (1.588-mm) Ball   | (3.175-mm) Ball  | (6.350-mm) Ball  | (12.70-mm) Ball  |  |
| 15 (147)          | 15N              | 15T               | 15W              | 15X              | 15Y              |  |
| 30 (294)          | 30N              | 30T               | 30W              | 30X              | 30Y              |  |
| 45 (441)          | 45N              | 45T               | 45W              | 45X              | 45Y              |  |

5.4 *Indenters—*The standard Rockwell indenters are either diamond spheroconical indenters or tungsten carbide balls of 1.588 mm (1⁄16 in.), 3.175 mm (1⁄8 in.), 6.350 mm (1⁄4 in.), or 12.70 mm (1⁄2 in.) in diameter. Indenters shall meet the requirements defined in [Annex A3.](#page-18-0) Steel ball indenters may be used in certain circumstances (see [5.1.2.1\)](#page-2-0).

5.4.1 Dust, dirt, or other foreign materials shall not be allowed to accumulate on the indenter, as this will affect the test results.

NOTE 3—Indenters certified to revision E18-07 or later meet the requirements of this standard.

5.5 *Specimen Support—*A specimen support or "anvil" shall be used that is suitable for supporting the specimen to be tested. The seating and supporting surfaces of all anvils shall be clean and smooth and shall be free from pits, deep scratches, and foreign material. Damage to the anvil may occur from testing too thin material or accidental contact of the anvil by the indenter. If the anvil is damaged from any cause, it shall be repaired or replaced. Anvils showing the least visibly perceptible damage may give inaccurate results, particularly on thin material.

5.5.1 Common specimen support anvils should have a minimum hardness of 58 HRC. Some specialty support anvils require a lower material hardness.

5.5.2 Flat pieces should be tested on a flat anvil that has a smooth, flat bearing surface whose plane is perpendicular to the axis of the indenter.

5.5.3 Small diameter cylindrical pieces shall be tested with a hard V-grooved anvil with the axis of the V-groove directly under the indenter, or on hard, parallel, twin cylinders properly positioned and clamped in their base. These types of specimen supports shall support the specimen with the apex of the cylinder directly under the indenter.

5.5.4 For thin materials or specimens that are not perfectly flat, an anvil having an elevated, flat "spot" 3 mm (1⁄8 in.) to 12.5 mm (1⁄2 in.) in diameter should be used. This spot shall be polished smooth and flat. Very soft material should not be tested on the "spot" anvil because the applied force may cause the penetration of the anvil into the under side of the specimen regardless of its thickness.

5.5.5 When testing thin sheet metal with a ball indenter, it is recommended that a diamond spot anvil be used. The highly polished diamond surface shall have a diameter between 4.0 mm (0.157 in.) and 7.0 mm (0.2875 in.) and be centered within 0.5 mm (0.02 in.) of the test point.

5.5.5.1 CAUTION: A diamond spot anvil should only be used with a maximum total test force of 45 kgf (441 N) and a ball indenter. This recommendation should be followed except when directed otherwise by material specification.

5.5.6 Special anvils or fixtures, including clamping fixtures, may be required for testing pieces or parts that cannot be supported by standard anvils. Auxiliary support may be used for testing long pieces with so much overhang that the piece is not firmly seated by the preliminary force.

5.6 *Verification—*Rockwell testing machines shall be verified periodically in accordance with [Annex A1.](#page-8-0)

5.7 *Test Blocks—*Test blocks meeting the requirements of [Annex A4](#page-23-0) shall be used to verify the testing machine in accordance with [Annex A1.](#page-8-0)

NOTE 4—Test blocks certified to revision E18-07 or later meet the requirements of this standard.

NOTE 5—It is recognized that appropriate standardized test blocks are not available for all geometric shapes, or materials, or both.

5.8 *Use of Portable Rockwell Hardness Testing Machines:*

5.8.1 A fixed-location Rockwell hardness testing machine may not be capable of testing certain samples because of the sample size or weight, sample location, accessibility of the test point or other requirements. In these circumstances, the use of a portable Rockwell hardness testing machine is an acceptable method to test these samples. This method allows the use of a portable Rockwell hardness testing machine as follows.

5.8.1.1 The portable Rockwell hardness testing machine shall meet the requirements of this method, including the test principle, apparatus, indenters, applied forces, test procedures and the direct and indirect verifications of the testing machine (except as indicated in [Table A1.1\)](#page-9-0). Test Method [E110](#page-5-0) covers portable Rockwell hardness testing machines that cannot be directly verified or cannot pass direct verification but meet the other requirements of this method.

5.8.1.2 A portable Rockwell hardness testing machine shall be used only when testing circumstances make it impractical to use a fixed-location Rockwell hardness testing machine. In such cases, it is recommended that an agreement or understanding be made between all parties involved (for example, testing service and customer) that a portable Rockwell hardness testing machine will be used instead of a fixed-location Rockwell hardness testing machine (see 5.8.1.)

5.8.1.3 The portable Rockwell hardness testing machine shall measure hardness by the Rockwell hardness test principle (see [5.1\)](#page-2-0). Portable hardness testing machines or instruments that measure hardness by other means or procedures different than the Rockwell hardness test principle, such as those defined in Test Methods [A883,](#page-1-0) [A956,](#page-1-0) [A1038](#page-1-0) or [B647,](#page-1-0) produce converted Rockwell hardness values and do not comply with this method.

5.8.2 *Daily Verification of portable hardness testing machines—*Portable hardness testing machines are susceptible to damage when they are transported or carried from one test <span id="page-5-0"></span>site to another. Therefore, in addition to complying with the daily verification requirements specified in 7.1 and [Annex A1,](#page-8-0) a daily verification shall be performed at each test worksite where the hardness tests are to be made just prior to making the hardness tests. The verification shall be performed with the portable hardness testing machine oriented as closely as practical to the position that it will be used. It is recommended that the daily verification be repeated occasionally during testing and after testing is completed.

5.8.3 Additional reporting requirements when using a portable Rockwell hardness testing machine are given in [9.2.](#page-7-0)

5.8.4 Portable hardness testing machines by the nature of their application may induce errors that could influence the test results. To understand the differences in results expected between portable and fixed-location Rockwell hardness testing machines, the user should compare the results of the precision and bias studies given in Section [10](#page-7-0) and in Test Method [E110.](#page-1-0)

#### **6. Test Piece**

6.1 For best results, both the test surface and the bottom surface of the test piece should be smooth, even and free from oxide scale, foreign matter, and lubricants. An exception is made for certain materials such as reactive metals that may adhere to the indenter. In such situations, a suitable lubricant such as kerosene may be used. The use of a lubricant shall be defined on the test report.

6.2 Preparation shall be carried out in such a way that any alteration of the surface hardness of the test surface (for example, due to heat or cold-working) is minimized.

6.3 The thickness of the test piece or of the layer under test should be as defined in tables and presented graphically in [Annex A5.](#page-25-0) These tables were determined from studies on strips of carbon steel and have proven to give reliable results. For all other materials, it is recommended that the thickness should exceed 10 times the depth of indentation. In general, no deformation should be visible on the back of the test piece after the test, although not all such marking is indicative of a bad test.

6.3.1 Special consideration should be made when testing parts that exhibit hardness gradients; for example, parts that were case-hardened by processes such as carburizing, carbonitriding, nitriding, induction, etc. The minimum thickness guidelines given in [Annex A5](#page-25-0) only apply to materials of uniform hardness, and should not be used to determine the appropriate scale for measuring parts with hardness gradients. The selection of an appropriate Rockwell scale for parts with hardness gradients should be made by special agreement.

NOTE 6—A table listing the minimum effective case depth needed for different Rockwell scales is given in SAE J417.

6.4 When testing on convex cylindrical surfaces, the result may not accurately indicate the true Rockwell hardness; therefore, the corrections given in [Annex A6](#page-29-0) shall be applied. For diameters between those given in the tables, correction factors may be derived by linear interpolation. Tests performed on diameters smaller than those given in [Annex A6](#page-29-0) are not acceptable. Corrections for tests on spherical and concave surfaces should be the subject of special agreement.

NOTE 7—A table of correction values to be applied to test results made on spherical surfaces is given in ISO 6508-1.

6.5 When testing small diameter specimens, the accuracy of the test will be seriously affected by alignment between the indenter and the test piece, by surface finish, and by the straightness of the cylinder.

# **7. Test Procedure**

7.1 A daily verification of the testing machine shall be performed in accordance with [A1.5](#page-12-0) prior to making hardness tests. Hardness measurements shall be made only on the calibrated surface of the test block.

7.1.1 The results of a daily verification shall comply with the current values specified in [Table A1.3](#page-10-0) regardless of any maximum error *E* value marked on the test block (see Note 8).

NOTE 8—Different editions of this method have revised some maximum error *E* values given in [Table A1.3.](#page-10-0) Consequently, the maximum error *E* values marked on older standardized test blocks may not reflect the current values.

7.2 Rockwell hardness tests should be carried out at ambient temperature within the limits of 10 to 35 °C (50 to 95 °F). Users of the Rockwell hardness test are cautioned that the temperature of the test material and the temperature of the hardness tester may affect test results. Consequently, users should ensure that the test temperature does not adversely affect the hardness measurement.

7.3 The test piece shall be supported rigidly so that displacement of the test surface is minimized (see [5.5\)](#page-4-0).

7.4 *Test Cycle—*This standard specifies the Rockwell test cycle by stating recommendations or requirements for five separate parts of the cycle. These parts are illustrated for a Rockwell C scale test in [Fig. 2,](#page-6-0) and defined as follows:
