Repository: tomasSiSa18/DocumentosRAG

File: IMEC1410/Informes/ASTM E10/ASTM_E10.txt (part 2 of 7)
| Brinell<br>Hardness | Ball<br>Diameter<br>D | Force<br>Diameter |       | Nominal Value of<br>Test Force, F | Recommended<br>Hardness<br>Range |
|---------------------|-----------------------|-------------------|-------|-----------------------------------|----------------------------------|
| Scale               | mm                    | RatioA            | N     | kgf                               | HBW                              |
8.1 There is no general method of accurately converting the Brinell hardness numbers on one scale to Brinell hardness numbers on another scale, or to other types of hardness numbers, or to tensile strength values. Such conversions are, at best, approximations and, therefore should be avoided except for special cases where a reliable basis for the approximate conversion has been obtained by comparison tests.

NOTE 4—The Standard Hardness Conversion Tables for Metals, [E140,](#page-0-0) give approximate conversion values for specific materials such as steel, austenitic stainless steel, nickel and high-nickel alloys, cartridge brass, copper alloys, and alloyed white cast irons.

# **9. Report**

9.1 At a minimum, the test report shall include the following information:

9.1.1 The Brinell hardness value *H¯* of the test results rounded to three significant digits, including all zero digits, in accordance with Practice [E29,](#page-15-0) for example, 225 HBW, 100 HBW 10/500, 95.9 HBW or 9.10 HBW 5/62.5.

#### **TABLE 5 Summary of Statistical Information**

| Test Block      | X¯     | SX¯   | Sr   | SR    | rPB   | RPB   |
|-----------------|--------|-------|------|-------|-------|-------|
| 100 HBW 5/500   | 101.71 | 2.31  | 0.91 | 2.42  | 2.56  | 6.78  |
| 170 HBW 10/1500 | 175.42 | 2.08  | 0.89 | 2.21  | 2.49  | 6.18  |
| 225 HBW 10/1500 | 221.83 | 4.00  | 2.20 | 4.38  | 6.16  | 12.28 |
| 300 HBW 10/1500 | 284.63 | 5.48  | 2.64 | 5.89  | 7.39  | 16.48 |
| 500 HBW 10/3000 | 502.21 | 11.78 | 4.74 | 12.40 | 13.28 | 34.71 |
| 300 HBW 10/3000 | 291.25 | 6.72  | 2.08 | 6.93  | 5.83  | 19.42 |
| 200 HBW 10/3000 | 197.71 | 5.64  | 4.47 | 6.72  | 12.51 | 18.80 |

<span id="page-6-0"></span>9.1.2 The test conditions, when other than a 3000 kgf (29.42 kN) applied force, a 10 mm ball diameter, and a 10 s to 15 s application of test force are used (see [5.6.1\)](#page-3-0).

9.1.3 A statement that the indentation measuring device was Type A, when such a device is used. When a Type B indentation measuring device is used, no statement is required.

9.1.4 The ambient temperature of the test, if outside the limits of 10 to 35 °C (50 to 95 °F), unless it has been shown to not affect the measurement result.

9.2 When using a portable Brinell hardness testing machine, the measured hardness number shall be reported in accordance with [9.1,](#page-5-0) and appended with a /P to indicate that it was determined by a portable Brinell hardness testing machine. For example:

220 HBW/P 10/3000 = Brinell hardness of 220 determined with a tungsten carbide ball of 10 mm diameter and with a test force of 3000 kgf (29.42 kN) applied for 10 s to 15 s.

350 HBW/P 5/750 = Brinell hardness of 350 determined with a ball of 5 mm diameter and with a test force of 750 kgf (7.355 kN) applied for 10 s to 15 s.

600 HBW/P 2.5/62.5/20 = Brinell hardness of 600 determined with a ball of 2.5 mm diameter and with a test force of 62.5 kgf (612.9 N) applied for 20 s.

## **10. Precision and Bias**

10.1 The precision of this test method is based on an interlaboratory study of Test Method E10 conducted in 2006. This replaces a previous study which used steel ball indenters. Each of eight laboratories tested the Brinell hardness of metallic materials. Three analyses were performed on a total of seven different materials of varying levels of hardness. Three replicates of each analysis were performed. The results from this study are filed in an ASTM Research Report.5

10.2 *Repeatability—*Two test results obtained within one laboratory shall be judged not equivalent if they differ by more than the *rPB* value for that material; *rPB* is the interval representing the critical difference between two test results for the same material, obtained by the same operator using the same equipment on the same day in the same laboratory.

10.3 *Reproducibility—*Two test results should be judged not equivalent if they differ by more than the *RPB* value for that material; *RPB* is the interval representing the difference between two test results for the same material, obtained by different operators using different equipment in different laboratories.

10.4 Any judgment in accordance with statements 10.2 or 10.3 would have an approximate 95 % probability of being correct.

10.5 Results from the interlaboratory study are summarized in [Table 5.](#page-5-0)

10.6 *Bias—*At the time of the study, there was no accepted reference material suitable for determining the bias for this test method, therefore no statement on bias can be made.

### **11. Keywords**

11.1 Brinell; hardness; mechanical test; metals

# **ANNEXES**

## **(Mandatory Information)**

## **A1. VERIFICATION OF BRINELL HARDNESS TESTING MACHINES**

# **A1.1 Scope**

A1.1.1 Annex A1 specifies three types of procedures for verifying Brinell hardness testing machines: direct verification, indirect verification, and daily verification.

A1.1.2 Direct verification is a process for verifying that critical components of the hardness testing machine are within allowable tolerances by directly measuring the test forces, indentation measuring system, and testing cycle.

A1.1.3 Indirect verification is a process for periodically verifying the performance of the testing machine by means of standardized test blocks and indenters.

A1.1.4 The daily verification is a process for monitoring the performance of the testing machine between indirect verifications by means of standardized test blocks.

# **A1.2 General Requirements**

A1.2.1 The testing machine shall be verified at specific instances and at periodic intervals as specified in Table A1.1,

### **TABLE A1.1 Verification Schedule for a Brinell Testing Machine**

| Verification<br>Procedure | Schedule                                                                                                                                                                                                                                                                                                                                                                                                                                |  |  |
|---------------------------|-----------------------------------------------------------------------------------------------------------------------------------------------------------------------------------------------------------------------------------------------------------------------------------------------------------------------------------------------------------------------------------------------------------------------------------------|--|--|
| Direct<br>verification    | • When a testing machine is new, or when adjustments,<br>modifications or repairs are made that could affect the<br>application of the test forces or the measuring system.<br>• When a testing machine fails an indirect verification.                                                                                                                                                                                                 |  |  |
| Indirect<br>verification  | • Recommended every 12 months, or more often if<br>needed.<br>• Shall be no longer than every 18 months.<br>• When a test machine is installed or moved, only the<br>procedure for verifying the as-found condition is required,<br>(see A1.4.4). Indirect verification is not required after<br>moving a portable or moveable Brinell hardness testing<br>machine (see 3.1.10, 3.1.11, and 5.7).<br>• Following a direct verification. |  |  |
| Daily<br>verification     | • Required each day that hardness tests are made.<br>• Recommended whenever the indenter or test force is<br>changed.                                                                                                                                                                                                                                                                                                                   |  |  |

<sup>5</sup> Supporting data have been filed at ASTM International Headquarters and may be obtained by requesting Research Report RR:E28-1023.

<span id="page-7-0"></span>and when circumstances occur that may affect the performance of the testing machine.

A1.2.2 The temperature at the verification site shall be measured with an instrument having an accuracy of at least 62.0 °C or 63.6 °F. It is recommended that the temperature be monitored throughout the verification period, and significant temperature variations be recorded and reported. The temperature at the verification site does not need to be measured for a daily verification.

A1.2.3 All instruments used to make measurements required by this Annex shall be calibrated traceable to national standards when a system of traceability exists, except as noted otherwise.

A1.2.4 Indirect verification of the testing machine shall be performed at the location where it will be used.

A1.2.5 Direct verification of newly manufactured or rebuilt testing machines may be performed at the place of manufacture, rebuild, repair or the location of use.

NOTE A1.1—It is recommended that the calibration agency that is used to conduct the verifications of Brinell hardness testing machines be accredited to the requirements of ISO 17025 (or an equivalent) by an accrediting body recognized by the International Laboratory Accreditation Cooperation (ILAC) as operating to the requirements of ISO/IEC 17011.

## **A1.3 Direct Verification**

A1.3.1 A direct verification of the testing machine shall be performed at specific instances in accordance with [Table A1.1.](#page-6-0) The test forces, indentation measuring system and testing cycle shall be verified as follows.

NOTE A1.2—Direct verification is a useful tool for determining the sources of error in a Brinell hardness testing machine. It is recommended that testing machines undergo direct verification periodically to make certain that errors in one component of the machine are not being offset by errors in another component.

A1.3.2 *Verification of the Test Forces—*For each Brinell scale that will be used, the corresponding test force shall be measured. The test forces shall be measured by means of a Class A elastic force measuring instrument having an accuracy of at least 0.25 %, as described in Practice [E74.](#page-11-0)

A1.3.2.1 Make three measurements of each force. The forces shall be measured as they are applied during testing; however, longer dwell times are allowed when necessary to enable the measuring device to obtain accurate measurements.

A1.3.2.2 Each test force *F* shall be accurate to within 61 % of the nominal test force as defined in [Table 3.](#page-3-0)

A1.3.3 *Verification of the Indentation Measuring System—* The measuring device used to determine the diameter of the indentation shall be verified at five intervals over the working range by comparison with an accurate scale such as a stage micrometer. The accuracy of the stage micrometer used to verify both Type A and Type B devices shall be at least 0.005 mm for 5 mm and 10 mm ball tests and at least 0.001 mm for 2.5 mm and 1 mm ball tests.

A1.3.3.1 For Type A devices, the error between the stage micrometer and the measuring device over each interval shall not exceed the Type A minimum indicator resolution shown in [Table 2](#page-3-0) for the size of ball to be used.

A1.3.3.2 For Type B devices, it is not possible to determine a quantitative error value. Position the measuring device such that the lines of the measuring device line-up with the lines of the stage micrometer as closely as possible. If any lines of the measuring device do not, at least partially, overlap the corresponding lines of the stage micrometer, then the measuring device shall be adjusted.

A1.3.4 *Verification of the Testing Cycle—*The testing machine shall be verified to be capable of meeting the testing cycle tolerances specified in [7.5.](#page-5-0) Direct verification of the testing cycle is to be verified by the testing machine manufacturer at the time of manufacture, or when the testing machine is returned to the manufacturer for repair, or when a problem with the testing cycle is suspected. Verification of the testing cycle is recommended but not required as part of the direct verification at other times.

A1.3.5 *Direct Verification Failure—*If any of the direct verifications fail the specified requirements, the testing machine shall not be used until it is adjusted or repaired. If the test forces, indentation measuring system or testing cycle may have been affected by an adjustment or repair, the affected components shall be verified again by a direct verification.

# **A1.4 Indirect Verification**

A1.4.1 An indirect verification of the testing machine shall be performed in accordance with the schedule given in [Table](#page-6-0) [A1.1](#page-6-0) Indirect verifications may be required more frequently than stated in [Table A1.1](#page-6-0) and should be based on the usage of the testing machine.

A1.4.2 The testing machine shall be verified for each test force and for each ball diameter that will be used prior to the next indirect verification. Hardness tests made using Brinell scales that have not been verified within the schedule given in [Table A1.1](#page-6-0) do not meet this standard.

A1.4.3 Standardized test blocks used for the indirect verification shall meet the requirements of [Annex A4.](#page-14-0) Hardness measurements shall be made only on the calibrated surface of the test block.

NOTE A1.3—It is recognized that appropriate standardized test blocks are not available for all geometric shapes, materials, or hardness ranges.

A1.4.4 *As-found Condition—*It is recommended that the as-found condition of the testing machine be assessed as part of an indirect verification. This is important for documenting the historical performance of the machine. This procedure should be conducted by the verification agency prior to any cleaning, maintenance, adjustments, or repairs.

A1.4.4.1 When the as-found condition of the testing machine is assessed, the assessment shall be made using the user's indenter ball that is normally used with the testing machine.

A1.4.4.2 One or more standardized test blocks in the range of normal testing should be tested for each Brinell scale that will undergo indirect verification.

A1.4.4.3 On each standardized test block, make at least two Brinell hardness tests distributed uniformly over the test surface. Determine the repeatability *R* and the error *E* [\(Eq 3](#page-2-0) and [Eq 5\)](#page-2-0) in the performance of the testing machine for each standardized test block that is measured.

<span id="page-8-0"></span>A1.4.4.4 The repeatability *R* and the error *E* should be within the tolerances of Table A1.2. If the calculated values of the repeatability *R* or the error *E* fall outside the specified tolerances, this is an indication that the hardness tests made since the last indirect verification may be suspect.

A1.4.5 *Cleaning and Maintenance—*Perform cleaning and routine maintenance of the testing machine (when required) in accordance with the manufacturer's specifications and instructions.

A1.4.6 *Indirect Verification Procedure—*The indirect verification procedure is designed to verify that for all of the Brinell hardness scales to be used, each test force is being accurately applied, each indenter-ball size is correct, and the measuring device is calibrated correctly for the range of indentation sizes that these scales produce. This is accomplished by making Brinell hardness tests on test blocks that have been calibrated for appropriate Brinell hardness scales that employ each of the corresponding test forces and indenter ball sizes.

A1.4.6.1 The calibrated values and Brinell hardness scales of the test blocks shall be chosen such that the following criteria are met:

*(1)* For each test force that will be used, at least one block shall be tested.

*(2)* For each indenter-ball size that will be used, at least two blocks shall be tested, one from a low hardness level and one from a high hardness level. As best as practical, choose the low and high hardness levels from the range of commercially available test blocks. In cases where more than one of the Brinell hardness scales to be verified employs the same ball size, then the Brinell scale using the highest test force shall be verified on a low hardness level block to produce the largest indentation size, and the Brinell scale using the lowest test force shall be verified on a high hardness level block to produce the smallest indentation size. The two extremes of indentation size will verify the capability of the measuring device. The blocks need not be from scales of the same force/diameter ratio.

*(3)* Each test block's calibrated Brinell scale is one of the scales to be verified.

*(4)* In cases where a Brinell scale should be verified using a low level and high level test block, but test blocks are commercially available for only one hardness level, perform the indirect verification using the one block, and directly verify the measuring device according to [A1.3.3.](#page-7-0)

*(5)* In cases where no test blocks are commercially available for a specific Brinell scale that requires verification, directly verify the force level employed by the scale according to [A1.3.2](#page-7-0) and the measuring device according to [A1.3.3.](#page-7-0)

| Reference Block<br>Hardness<br>HBW | Maximum Permissible<br>Repeatability, R<br>¯<br>% of d | Maximum Permissible<br>Error, E<br>% of H |  |
|------------------------------------|--------------------------------------------------------|-------------------------------------------|--|
|                                    | (See Eq 3)                                             | (See Eq 5)                                |  |
| HBW # 125                          | 3                                                      | 3                                         |  |
| 125 < HBW # 225                    | 2.5                                                    | 3                                         |  |
| HBW > 225                          | 2                                                      | 3                                         |  |

*Example 1—*A testing machine is to be verified for the HBW 10/3000 and HBW 5/750 scales. At a minimum, two blocks for each of the two ball sizes are required for the verification, for a total of four test blocks: one block from a low hardness level of the HBW 10/3000 scale, one block from a high hardness level of the HBW 10/3000 scale, one block from a low hardness level of the HBW 5/750 scale, and one block from a high hardness level of the HBW 5/750 scale. Note that both test forces are also tested.

*Example 2—*A testing machine is to be verified for the HBW 10/3000, HBW 10/1500 and HBW 10/1000 scales. At a minimum, one block for each of the force levels are required for the verification, for a total of three test blocks: one block from a low hardness level of the HBW 10/3000 scale, one block from a high hardness level of the HBW 10/1000 scale, and one block from any hardness level of the HBW 10/1500 scale. In this case, although there is only one ball size, there are three test forces that must be verified. The highest test force (29420 N, 3000 kgf) scale is tested on a low hardness level hardness block, and the lowest test force (9807 N, 1000 kgf) scale is tested on a high hardness level test block. The middle test force (14710 N, 1500 kgf) scale may be tested on either a low or high hardness level test block.

*Example 3—*A testing machine is to be verified for only the HBW 10/3000 scale. At a minimum, two test blocks are required for the verification: one block from a low hardness level of the HBW 10/3000 scale, and one block from a high hardness level of the HBW 10/3000 scale. In this case, although there is only one Brinell scale to be verified, two test blocks of different hardness levels are required for the verification.

A1.4.6.2 Prior to making the indirect verification hardness tests, the measuring device shall be indirectly verified by measuring the diameters of two reference indentations (see [A4.5.6\)](#page-14-0) chosen from the reference blocks to be used for the indirect verification. Locate the reference indentation on each reference block. The two reference indentations to be measured shall be the indentation having the smallest diameter and the indentation having the largest diameter. For Type A devices, the measured dimensions shall agree with the certified diameter values within 0.5 %. For Type B devices, the measured dimensions shall be estimated to agree with the certified diameter values within 60.02 mm for 10 mm ball indentations and 60.01 mm for 5 mm ball indentations. If any of the differences is larger, the measuring device shall be directly verified in accordance with [A1.3.3.](#page-7-0) As an alternative to measuring reference indentations, the measuring device may be directly verified in accordance with [A1.3.3.](#page-7-0)

A1.4.6.3 The testing machine shall be verified with the user's indenter ball(s) that will normally be used for testing.

A1.4.6.4 On each standardized test block, make three tests when using a 5 mm or 10 mm ball, or make five tests when using a 2.5 mm or 1 mm ball distributed uniformly over the test surface. Determine the repeatability *R* and the error *E* [\(Eq 3](#page-2-0) and [Eq 5\)](#page-2-0) in the performance of the testing machine for each hardness level of each Brinell scale to be verified. The repeatability *R* and the error *E* shall be within the tolerances of Table A1.2.

<span id="page-9-0"></span>A1.4.6.5 If the measurements of error *E* or repeatability *R* using the user's indenter fall outside of the specified tolerances, the indirect verification tests may be repeated using a different ball.

A1.4.6.6 The indirect verification shall be approved only when the testing machine measurements of repeatability and error meet the specified tolerances with the user's indenter ball.

A1.4.7 In cases where it is necessary to replace the indenter ball during the period between indirect verifications, the new indenter ball shall be verified for use with the specific testing machine. The user may perform the verification by following the verification procedures for the as-found condition given above in [A1.4.4.](#page-7-0)

# **A1.5 Daily Verification**

A1.5.1 The daily verification is intended as a tool for the user to monitor the performance of the testing machine between indirect verifications. At a minimum, the daily verification shall be performed in accordance with the schedule given in [Table A1.1](#page-6-0) for each Brinell scale that will be used.

A1.5.2 *Daily Verification Procedure—*The procedure to use when performing a daily verification are as follows.

A1.5.2.1 At least one standardized test block that meets the requirements of [Annex A4](#page-14-0) shall be tested for each Brinell scale to be used prior to its use. When test blocks are commercially available, the hardness level of the test blocks should be chosen at approximately the same hardness value as the material to be measured.

A1.5.2.2 The indenter ball to be used for the daily verification shall be the indenter ball that is normally used for testing.

A1.5.2.3 Make at least two hardness tests on each of the daily verification test blocks adhering to the spacing requirements given in [7.7.](#page-5-0)

NOTE A1.4—Proper indentation spacing may be ensured by various techniques, such as using devices that correctly space indentations, using test blocks having appropriately spaced gridlines or circles marked on the test surface, using systems that move the test block to the correct position, or by measuring the distance between the indentation and adjacent indentations or the block edge after making the indentation. The user is cautioned that depending on the spacing between the boundaries of spaced gridlines or circles marked on the test surface, proper indentation spacing may not be ensured since indentations can be placed anywhere within the marked test areas.

A1.5.2.4 Determine the error *E* in the performance of the testing machine [\(Eq 5\)](#page-2-0) for each standardized test block that is measured. If the difference between any of the hardness test values and the certified value of the test block is outside the maximum permissible error tolerances given in [Table A1.2,](#page-8-0) then also determine the repeatability *R* [\(Eq 3\)](#page-2-0).

A1.5.2.5 If the error *E* and the repeatability *R* (if calculated) for each test block are within the tolerances given in [Table](#page-8-0) [A1.2,](#page-8-0) then the testing machine with the indenter may be regarded as performing satisfactorily.

A1.5.2.6 If the error *E* or the repeatability *R* (if calculated) for any of the test blocks is outside the tolerances, the daily verification may be repeated with a different ball or indenter. If the error *E* or the repeatability *R* again falls outside of tolerances for any of the test blocks, an indirect verification shall be performed. Whenever a testing machine fails a daily verification, the hardness tests made since the last valid daily verification may be suspect.

A1.5.2.7 If the Brinell testing machine fails daily verification using test blocks, the measuring device should be verified by measuring a reference indentation (see [A4.5.6\)](#page-14-0) on the standardized test block. The measured dimension should agree with the certified diameter value within the tolerances given in [A1.4.6.2.](#page-8-0) If the difference is larger, the measuring device should be directly verified in accordance with [A1.3.3.](#page-7-0)

NOTE A1.5—It is highly recommended that the results obtained from the daily verification testing be recorded using accepted Statistical Process Control techniques, such as, but not limited to, X-bar (measurement averages) and R-charts (measurement ranges), and histograms.

# **A1.6 Verification Report**

A1.6.1 A verification report is required for direct and indirect verifications. A verification report is not required for a daily verification.

A1.6.2 The verification report shall be produced by the person performing the verification and include the following information when available as a result of the verification performed.

# A1.6.3 *Direct Verification:*

A1.6.3.1 Reference to this ASTM test method.

A1.6.3.2 Identification of the hardness testing machine, including the serial number, and model number.

A1.6.3.3 Identification of the indentation measuring device(s), including the serial number, model number, and whether it is a Type A or B device.

A1.6.3.4 Identification of all devices (elastic proving devices, etc.) used for the verification, including serial numbers, and identification of standards to which traceability is made.

A1.6.3.5 Test temperature at the time of verification reported to a resolution of at least 1°C. The temperature at the verification site does not need to be recorded for a daily verification unless the temperature is outside recommended limits or can be shown to affect the test results.

A1.6.3.6 The individual measurement values and calculated results used to determine whether the testing machine meets the requirements of the verification performed. It is recommended that the uncertainty in the calculated results used to determine whether the testing machine meets the requirements of the verification performed also be reported.

A1.6.3.7 Description of adjustments or maintenance done to the testing machine, when applicable.

A1.6.3.8 Date of verification and reference to the verifying agency or department.

A1.6.3.9 Identification of the person performing the verification.

A1.6.4 *Indirect Verification:*

A1.6.4.1 Reference to this ASTM test method.

A1.6.4.2 Identification of the hardness testing machine, including the serial number and model number.

A1.6.4.3 Identification of all devices (test blocks, indenters, etc.) used for the verification, including serial numbers, and identification of standards to which traceability is made.

<span id="page-10-0"></span>A1.6.4.4 Test temperature at the time of verification reported to a resolution of 1°C.

A1.6.4.5 The Brinell hardness scale(s) verified.

A1.6.4.6 The individual test values and calculated results used to determine whether the testing machine meets the requirements of the verification performed. Measurements made to determine the as-found condition of the testing machine shall be included whenever they are made. It is recommended that the uncertainty in the calculated results used to determine whether the testing machine meets the requirements of the verification performed also be reported.

A1.6.4.7 Description of maintenance done to the testing machine, when applicable.

A1.6.4.8 Date of verification and reference to the verifying agency or department.

A1.6.4.9 Identification of the person performing the verification.

#### A1.6.5 *Daily Verification:*

A1.6.5.1 No verification report is required; however, it is recommended that records be kept of the daily verification results, including the verification date, measurement results, certified value of the test block, test block identification, and the name of the person that performed the verification, etc. (see also [Note A1.5\)](#page-9-0). These records can be used to evaluate the performance of the hardness machine over time.

#### **A2. BRINELL HARDNESS STANDARDIZING MACHINES**

#### **A2.1 Scope**

A2.1.1 Annex A2 specifies the requirements for the capabilities, usage, periodic verification, and monitoring of a Brinell hardness standardizing machine. The Brinell hardness standardizing machine differs from a Brinell hardness testing machine by having tighter tolerances on certain performance attributes such as force application and the indentation measuring device. A Brinell standardizing machine is used for the standardization of Brinell test blocks as described in [Annex](#page-14-0) [A4.](#page-14-0)

#### **A2.2 Accreditation**

A2.2.1 The agency conducting direct and/or indirect verifications of Brinell hardness standardizing machines shall be accredited to the requirements of ISO 17025 (or an equivalent) by an accrediting body recognized by the International Laboratory Accreditation Cooperation (ILAC) as operating to the requirements of ISO/IEC 17011. An agency accredited to perform verifications of Brinell hardness standardizing machines may perform the verifications of its own standardizing machines. The standardizing laboratory shall have a certificate/ scope of accreditation stating the types of verifications (direct and/or indirect) and the Brinell hardness scales that are covered by the accreditation.

NOTE A2.1—Accreditation is a new requirement starting with this edition of the standard.

#### **A2.3 Apparatus**

A2.3.1 The standardizing machine shall satisfy the requirements of Section [5](#page-2-0) for a Brinell hardness testing machine with the following additional requirements.

A2.3.2 The standardizing machine shall be designed such that each test force can be selected by an operator without their ability to adjust away from the value set at the time of verification.

A2.3.3 *Measurement Device—*The measuring device shall be a Type A device as described in [5.2.5.](#page-2-0) The divisions of the micrometer scale of the microscope or other measuring devices used for the measurement of the diameter of the indentations shall be such as to permit the estimation of the diameter to within the tolerances given in Table A2.1.

A2.3.4 *Indenters—*Indenters as specified in [Annex A3](#page-13-0) shall be used.

A2.3.5 *Testing Cycle—*The standardizing machine shall be capable of meeting a desired test cycle parameter value within the tolerances specified in [Table A2.2](#page-11-0) for each part of the test cycle.

#### **A2.4 Laboratory Environment**

A2.4.1 The standardizing machine shall be located in a temperature and relative-humidity controlled room with tolerances for these conditions given in [Table A2.3.](#page-11-0) The accuracy of the temperature and relative-humidity measuring instruments shall be as given in [Table A2.3.](#page-11-0)

A2.4.2 The temperature and relative-humidity of the standardizing laboratory shall be monitored prior to standardization and throughout the standardizing procedure.

A2.4.3 The standardizing machine, indenter(s), and test blocks to be standardized must be in an environment meeting the tolerances of [Table A2.3](#page-11-0) for at least one hour prior to standardization.

A2.4.4 During the standardization process, the standardizing machine shall be isolated from any vibration that may affect the measurements.

## **A2.5 Standardizing Machine Verifications**

A2.5.1 The standardizing machine shall undergo direct verification at periodic intervals and when circumstances occur

|  | TABLE A2.1 Resolution of Indentation Measuring Device |  |  |  |  |
|--|-------------------------------------------------------|--|--|--|--|
|--|-------------------------------------------------------|--|--|--|--|

| Ball Indenter Diameter | Minimum Resolution |
|------------------------|--------------------|
| mm                     | mm                 |
| 10                     | ±0.002             |
| 5                      | ±0.002             |
| 2.5                    | ±0.001             |
| 1                      | ±0.001             |

|  |  |  | TABLE A2.2 Testing Cycle Requirements |
|--|--|--|---------------------------------------|
|--|--|--|---------------------------------------|

<span id="page-11-0"></span>

| Testing Cycle Parameter            | Tolerance    |
|------------------------------------|--------------|
| Indenter contact velocity          | #1 mm/s      |
| Time for application of test force | 2.0 to 8.0 s |
| Dwell time for test force          | 10 to 15 s   |

**TABLE A2.3 Standardization Laboratory Environmental Requirements**

| Environmental<br>Parameter | Tolerance   | Accuracy of<br>Measuring Instrument |
|----------------------------|-------------|-------------------------------------|
| Temperature                | 23 ± 2 °C   | ±1 °C                               |
|                            | (73 ± 5 °F) | (2 °F)                              |
| Relative humidity          | #70 %       | ±10 %                               |
|                            |             |                                     |

that may affect the performance of the standardizing machine, according to the schedule given in Table A2.4.

NOTE A2.2—Periodic direct verification (every 12 months) is a new requirement starting with this edition of the standard. In previous editions of this standard, direct verification was used only as an alternative to indirect verification (which is no longer required) for machine verification.

A2.5.2 The standardizing machine shall undergo monitoring verifications each day that standardizations are made, according to the schedule given in Table A2.4.

A2.5.3 All instruments used to make measurements required by this Annex shall be calibrated traceable to national standards where a system of traceability exists, except as noted otherwise.

A2.5.4 The standardizing machine shall be verified at the location where it will be used.

# **A2.6 Direct Verification Procedures**

A2.6.1 Perform a direct verification of the standardizing machine in accordance with the schedule given in Table A2.4. The test forces, indentation measuring system and the testing cycle shall be verified.

A2.6.2 *Perform Cleaning and Maintenance—*If required, cleaning and routine maintenance of the standardizing machine shall be made before conducting direct or indirect verifications in accordance with the manufacturer's specifications and instructions.

A2.6.3 *Verification of the Test Forces—*For each Brinell scale that will be used, the associated test force shall be measured. The test forces shall be measured by means of a Class AA elastic force measuring instrument having an accuracy of at least 0.05 %, as described in Practice [E74.](#page-0-0)

**TABLE A2.4 Verification Schedule for a Brinell Hardness Standardizing Machine**

| Verification           | Schedule                                                                                                                                                                       |
|------------------------|--------------------------------------------------------------------------------------------------------------------------------------------------------------------------------|
| Direct<br>Verification | At a maximum, shall be within 12 months prior to<br>standardization testing.                                                                                                   |
|                        | When a standardizing machine is new, moved, or when<br>adjustments, modifications or repairs are made that could<br>affect the application of the test forces, the indentation |
| Monitoring             | measuring system, or the testing cycle.<br>Each day that test blocks are to be calibrated. Either a<br>direct verification or performance.                                     |

A2.6.3.1 Make three measurements of each force. The forces shall be measured as they are applied during testing. The extension of dwell times to obtain force measurements is not permitted. No adjustments are allowed between measurements.

A2.6.3.2 Each test force *F* shall be accurate to within 0.25 % of the nominal test force as defined in [Table 3.](#page-3-0)

A2.6.4 *Verification of the Indentation Measuring System—* The measuring device used to determine the diameter of the indentation shall be verified at five intervals over the working range by the use of an accurate scale such as a stage micrometer or by other suitable means to ensure that the accuracy of the measurements is within the tolerances given in Table A2.5 for the size of indentation to be measured. The accuracy of the stage micrometer shall be 0.00025 mm.

A2.6.5 *Verification of the Testing Cycle—*The standardizing machine shall be verified to be capable of meeting the testing cycle tolerances specified in Table A2.2.

A2.6.6 *Indenter Balls—*At the time of the direct verification, all indenter balls that have been used shall be replaced by new unused indenter balls meeting the requirements of [Annex A3.](#page-13-0)

A2.6.7 *Direct Verification Failure—*If any of the direct verifications fail the specified requirements, the standardizing machine shall not be used until it is adjusted or repaired. Any parameter that may have been affected by an adjustment or repair shall be verified again by direct verification.

# **A2.7 Monitoring Verification Procedures**

A2.7.1 This section describes the monitoring procedures for the standardizing hardness machine.

A2.7.2 The standardizing laboratory shall monitor the standardizing machine by performing monitoring verifications each day that test block calibrations are made, according to the schedule given in Table A2.4. Monitoring verifications shall be performed prior to the test block calibrations, and may be made either by direct verification or by performance verification using test blocks.

A2.7.3 *Monitoring Direct Verification—*When the monitoring verification is to be made by direct verification, it shall be in accordance with the requirements of A2.6 for the force level and ball size of the Brinell scale to be used that day.

A2.7.4 *Monitoring Performance Verifications—*When the monitoring verification is to be made by performance verification, the following monitoring procedures shall be performed.
