Repository: tomasSiSa18/DocumentosRAG

File: IMEC1410/Informes/ASTM E18/ASTM_E18.txt (part 2 of 7)
<span id="page-0-0"></span>**This international standard was developed in accordance with internationally recognized principles on standardization established in the Decision on Principles for the Development of International Standards, Guides and Recommendations issued by the World Trade Organization Technical Barriers to Trade (TBT) Committee.**
*(1) Contact Velocity, vA—*The velocity of the indenter at the point of contact with the test material.

*(2) Preliminary Force Dwell Time, tPF—*The dwell time beginning when the preliminary force is fully applied and ending when the first baseline depth of indentation is measured, (also see [7.4.1.3\)](#page-6-0).

*(3) Additional Force Application Time, tTA—*The time for applying the additional force to obtain the full total force.

*(4) Total Force Dwell Time, tTF—*The dwell time while the total force is fully applied.

*(5) Dwell Time for Elastic Recovery, tR—*The dwell time at the preliminary force level, beginning when the additional force is fully removed, and ending when the second and final depth of indentation is measured.

7.4.1 The standard Rockwell test cycle is specified in [Table](#page-6-0) [3.](#page-6-0) The test cycle used for Rockwell hardness tests shall be in accordance with these test cycle values and tolerances (see [Note 9\)](#page-6-0), with the following exceptions.

7.4.1.1 *Precautions for Materials Having Excessive Time-Dependent Plasticity (Indentation Creep)—*In the case of materials exhibiting excessive plastic flow after application of the total test force, special considerations may be necessary since the indenter will continue to penetrate. When materials require the use of a longer total force dwell time than for the standard test cycle stated in [Table 3,](#page-6-0) this should he specified in the product specification. In these cases, the actual extended

<span id="page-6-0"></span>![](_page_6_Figure_1.jpeg)

**FIG. 2 Schematic of Force-Time Plot (a) and Indenter Depth-Time Plot (b) of an HRC Test Illustrating the Test Cycle Parts**

|  |  |  |  |  |  |  | TABLE 3 Test Cycle Tolerances |
|--|--|--|--|--|--|--|-------------------------------|
|--|--|--|--|--|--|--|-------------------------------|

| Test Cycle Parameter                                                                                                                                                            | Tolerance                                    |
|---------------------------------------------------------------------------------------------------------------------------------------------------------------------------------|----------------------------------------------|
| Indenter contact velocity, vA (recommended)<br>Dwell time for preliminary force, tPF (when the time to apply<br>the preliminary force tPA \$ 1 s, then calculate this parameter | #2.5 mm/s<br>0.1 to 4.0 s                    |
| as tPA<br>2 1tPF)<br>Time for application of additional force, tTA<br>Dwell time for total force, tTF<br>Dwell time for elastic recovery, tR                                    | 1.0 to 8.0 s<br>2.0 to 6.0 s<br>0.2 to 5.0 s |

total force dwell time used shall be recorded and reported after the test results (for example, 65 HRFW, 10 s).

7.4.1.2 There are testing conditions that may require that the indenter contact velocity exceed the recommended maximum stated in Table 3. The user should ensure that the higher contact velocity does not cause a shock or overload which would affect the hardness result. It is recommended that comparison tests be made on the same test material using a test cycle within the requirements stated in Table 3.

7.4.1.3 For testing machines that take 1 s or longer to apply the preliminary force *tPA*, the preliminary force dwell time value *tPF* shall be adjusted before comparing the parameter with the tolerances of Table 3 by adding to it one half of *tPA* as *tPA* <sup>2</sup> <sup>1</sup>*tPF*. For testing machines that apply the preliminary force *tPA* in 1 s or less, this adjustment to the preliminary force dwell time value *tPF* is optional.

NOTE 9—It is recommended that the test cycle to be used with the

hardness machine match, as closely as possible, the test cycle used for the indirect verification of the hardness machine. Varying the values of the testing cycle parameters within the tolerances of Table 3 can produce different hardness results.

7.5 *Test Procedure—*There are many designs of Rockwell hardness machines, requiring various levels of operator control. Some hardness machines can perform the Rockwell hardness test procedure automatically with almost no operator influence, while other machines require the operator to control most of the test procedure.

7.5.1 Bring the indenter into contact with the test surface in a direction perpendicular to the surface and, if possible, at a velocity within the recommended maximum contact velocity *vA*.

7.5.2 Apply the preliminary test force *F*<sup>0</sup> of 10 kgf (98 N) for the Rockwell hardness test or 3 kgf (29 N) for the Rockwell superficial hardness test.

7.5.3 Maintain the preliminary force for the specified preliminary force dwell time *tPF*.

7.5.4 At the end of the preliminary force dwell time *tPF*, immediately establish the reference position of the baseline depth of indentation (see manufacturer's Instruction Manual).

7.5.5 Increase the force by the value of the additional test force *F*<sup>1</sup> needed to obtain the required total test force *F* for a given hardness scale (see [Tables 1 and 2\)](#page-3-0). The additional force *F*<sup>1</sup> shall be applied in a controlled manner within the specified application time range *tTA*.

7.5.6 Maintain the total force *F* for the specified total force dwell time *tTF*.

7.5.7 Remove the additional test force *F*<sup>1</sup> while maintaining the preliminary test force *F*0.

7.5.8 Maintain the preliminary test force *F*<sup>0</sup> for an appropriate time to allow elastic recovery in the test material and the stretch of the frame to be factored out.

7.5.9 At the end of the dwell time for elastic recovery, immediately establish the final depth of indentation (see manufacturer's Instruction Manual). The testing machine shall calculate the difference between the final and baseline depth measurements and indicate the resulting Rockwell hardness value. The Rockwell hardness number is derived from the differential increase in depth of indentation as defined in [Eq 4,](#page-3-0) [Eq 5,](#page-3-0) [Eq 6,](#page-3-0) and [Eq 7.](#page-3-0)

7.6 Throughout the test, the apparatus shall be protected from shock or vibration that could affect the hardness measurement result.

7.7 After each change, or removal and replacement, of the indenter or the anvil, at least two preliminary indentations shall be made to ensure that the indenter and anvil are seated properly. The results of the preliminary indentations shall be disregarded.

7.8 After each change of a test force or removal and replacement of the indenter or the anvil, it is strongly recommended that the operation of the machine be checked in accordance with the daily verification method specified in [Annex A1.](#page-8-0)

7.9 *Indentation Spacing—*The hardness of the material immediately surrounding a previously made indentation will <span id="page-7-0"></span>usually increase due to the induced residual stress and workhardening caused by the indentation process. If a new indentation is made in this affected material, the measured hardness value will likely be higher than the true hardness of the material as a whole. Also, if an indentation is made too close to the edge of the material or very close to a previously made indentation, there may be insufficient material to constrain the deformation zone surrounding the indentation. This can result in an apparent lowering of the hardness value. Both of these circumstances can be avoided by allowing appropriate spacing between indentations and from the edge of the material.

7.9.1 The distance between the centers of two adjacent indentations shall be at least three times the diameter *d* of the indentation (see Fig. 3).

7.9.2 The distance from the center of any indentation to an edge of the test piece shall be at least two and a half times the diameter of the indentation (see Fig. 3).

# **8. Conversion to Other Hardness Scales or Tensile Strength Values**

8.1 There is no general method of accurately converting the Rockwell hardness numbers on one scale to Rockwell hardness numbers on another scale, or to other types of hardness numbers, or to tensile strength values. Such conversions are, at best, approximations and, therefore, should be avoided except for special cases where a reliable basis for the approximate conversion has been obtained by comparison tests.

NOTE 10—The Standard Hardness Conversion Tables for Metals, E140, give approximate conversion values for specific materials such as steel, austenitic stainless steel, nickel and high-nickel alloys, cartridge brass, copper alloys, and alloyed white cast irons. The Rockwell hardness data in the conversion tables of [E140](#page-8-0) was determined using steel ball indenters.

NOTE 11—ASTM standards giving approximate hardness-tensile strength relationships are listed in [Appendix X1.](#page-31-0)

# **9. Report**

9.1 The test report shall include the following information:

9.1.1 The Rockwell hardness number. All reports of Rockwell hardness numbers shall indicate the scale used. The reported number shall be rounded in accordance with Practice [E29](#page-25-0) (see [5.2.4](#page-3-0) and [Note 2\)](#page-3-0),

9.1.2 The total force dwell time, if outside the specified standard test cycle tolerances (see [Table 3\)](#page-6-0), and

![](_page_7_Figure_12.jpeg)

**FIG. 3 Schematic of Minimum Indentation Spacing** be obtained by requesting Research Report RR:E28-1022.

9.1.3 The ambient temperature at the time of test, if outside the limits of 10 to 35 °C (50 to 95 °F), unless it has been shown not to affect the measurement result.

9.2 When using a portable Rockwell hardness testing machine, the measured hardness number shall be reported in accordance with 9.1, and appended with a /P to indicate that it was determined by portable Rockwell hardness testing machine, For example:

40 HRC/P = Rockwell hardness number of 40 on the Rockwell C scale.

72 HRBW/P = Rockwell hardness number of 72 on the Rockwell B scale with a tungsten carbide ball indenter.

# **10. Precision and Bias7**, **<sup>8</sup>**

10.1 *Precision—*A Rockwell hardness precision and bias study was conducted in 2000 in accordance with Practice E691. Tests were performed in the following six Rockwell scales: HRA, HRC, HRBS, HR30N, HR30TS, and HRES. The tests in the HRBS, HR30TS and HRES scales were made using steel ball indenters. A total of 18 Rockwell scale hardness test blocks of the type readily available were used for this study. Test blocks at three different hardness levels (high, medium, and low) in each scale were tested three times each. The results from the first study are filed under ASTM Research Report RR:E28-1021.7,8

10.2 Starting with version E18-05, this standard changed from the use of steel balls to carbide balls for all scales that use a ball indenter. Due to this change, a second study was conducted in 2006. The second study was performed in accordance with Practice [E691](#page-1-0) and was identical to the initial study except it was limited to the HRBW, HR30TW, and HREW scales, all of which use carbide ball indenters. The results from that study are filed under ASTM Research Report RR:E28-1022.

10.3 A total of 14 different labs participated in the two studies. Eight participated in the first study and nine in the second study. Three labs participated in both studies. The labs chosen to participate in this study were a combination of commercial testing labs (6), in-house labs (5) and test block manufacturer's calibration labs (3). Each lab was instructed to test each block in three specific locations around the surface of the blocks. All testing was to be done according to ASTM E18-05.

10.4 The results given in [Table 4](#page-8-0) may be useful in interpreting measurement differences. It is a combination of the two studies. The diamond scales, HRC, HRA, and HR30N are from the first study and the ball scales, HRBW, HREW, and HR30TW are from the second study. This combination reflects the testing that is being done currently.

10.5 The value of *rPB* indicates the typical amount of variation that can be expected between test results obtained for the same material by the same operator using the same

<sup>7</sup> Supporting data have been filed at ASTM International Headquarters and may be obtained by requesting Research Report RR:E28-1021.

<sup>8</sup> Supporting data have been filed at ASTM International Headquarters and may

|  |  | TABLE 4 Results of the Precision and Bias Study |  |  |
|--|--|-------------------------------------------------|--|--|
|--|--|-------------------------------------------------|--|--|

<span id="page-8-0"></span>

| Test Block | Average<br>Hardness | Sr                   | SR    | rPB   | RPB   |
|------------|---------------------|----------------------|-------|-------|-------|
|            |                     | Data from 2000 study |       |       |       |
| 62.8 HRA   | 62.50               | 0.164                | 0.538 | 0.459 | 1.506 |
| 73.1 HRA   | 73.04               | 0.138                | 0.358 | 0.387 | 1.002 |
| 83.9 HRA   | 84.54               | 0.085                | 0.468 | 0.238 | 1.309 |
| 25.0 HRC   | 24.99               | 0.335                | 0.440 | 0.937 | 1.232 |
| 45.0 HRC   | 45.35               | 0.156                | 0.259 | 0.438 | 0.725 |
| 65.0 HRC   | 65.78               | 0.153                | 0.389 | 0.427 | 1.089 |
| 45.9 HR30N | 46.75               | 0.299                | 2.489 | 0.837 | 6.969 |
| 64.0 HR30N | 64.74               | 0.248                | 0.651 | 0.694 | 1.822 |
| 81.9 HR30N | 82.52               | 0.195                | 0.499 | 0.547 | 1.396 |
|            |                     | Data from 2006 study |       |       |       |
| 40 HRBW    | 43.90               | 0.492                | 0.668 | 1.378 | 1.871 |
| 60 HRBW    | 61.77               | 0.663                | 0.697 | 1.855 | 1.953 |
| 95 HRBW    | 91.09               | 0.250                | 0.292 | 0.701 | 0.817 |
| 62 HREW    | 64.07               | 0.346                | 0.675 | 0.970 | 1.890 |
| 81 HREW    | 81.61               | 0.232                | 0.406 | 0.649 | 1.136 |
| 100 HREW   | 96.22               | 0.177                | 0.322 | 0.497 | 0.901 |
| 22 HR30TW  | 18.33               | 0.702                | 0.901 | 1.965 | 2.522 |
| 56 HR30TW  | 58.0                | 0.476                | 0.517 | 1.333 | 1.447 |
| 79 HR30TW  | 81.0                | 0.610                | 0.851 | 1.709 | 2.382 |

hardness tester on the same day. When comparing two test results made under these conditions, a measurement difference of less than the *rPB* value for that Rockwell scale is an indication that the results may be equivalent.

10.6 The value of *RPB* indicates the typical amount of variation that can be expected between test results obtained for the same material by different operators using different hardness testers on different days. When comparing two test results made under these conditions, a measurement difference of less than the *RPB* value for that Rockwell scale is an indication that the results may be equivalent.

10.7 Any judgments based on [10.5](#page-7-0) and 10.6 would have an approximately 95 % probability of being correct.

10.8 This precision and bias study was conducted on a selected number of the most commonly used Rockwell scales. For Rockwell scales not listed, the *rPB* and *RPB* values may be estimated using the conversion tables of [E140](#page-25-0) to determine a corresponding increment of hardness for the scale of interest at the hardness level of interest. The user is cautioned that estimating the *rPB* and *RPB* values in this way, decreases the probability of them being correct.

10.9 Although the precision values given in Table 4 provide guidance on interpreting differences in Rockwell hardness measurement results, a complete evaluation of measurement uncertainty will provide a more definitive interpretation of the results for the specific testing conditions.

10.10 The data generally indicated reasonable precision except for the 45.9 HR30N scale. In that scale the *SR* and *RPB* values are very high compared to all of the other scales. An examination of the raw data reveled that one lab's results were much higher than the others, significantly affecting the overall results in that scale. The results from all of the other scales seem to be reasonable.

10.11 *Bias—*There are no recognized standards by which to fully estimate the bias of this test method.

# **11. Keywords**

11.1 hardness; mechanical test; metals; Rockwell

# **ANNEXES**

#### **(Mandatory Information)**

#### **A1. VERIFICATION OF ROCKWELL HARDNESS TESTING MACHINES**

# **A1.1 Scope**

A1.1.1 Annex A1 specifies three types of procedures for verifying Rockwell hardness testing machines: *direct verification*, *indirect verification*, and *daily verification*.

A1.1.2 Direct verification is a process for verifying that critical components of the hardness testing machine are within allowable tolerances by directly measuring the test forces, depth measuring system, machine hysteresis, and testing cycle.

A1.1.3 Indirect verification is a process for periodically verifying the performance of the testing machine by means of standardized test blocks and indenters.

A1.1.4 The daily verification is a process for monitoring the performance of the testing machine between indirect verifications by means of standardized test blocks.

A1.1.5 Adherence to this standard and annex provides traceability to national standards, except as stated otherwise.

#### **A1.2 General Requirements**

A1.2.1 The testing machine shall be verified at specific instances and at periodic intervals as specified in [Table A1.1,](#page-9-0) and when circumstances occur that may affect the performance of the testing machine.

A1.2.2 The temperature at the verification site shall be measured with an instrument having an accuracy of at least 62.0 °C or 63.6 °F. It is recommended that the temperature be monitored throughout the verification period, and significant temperature variations be recorded and reported. The temperature at the verification site does not need to be measured for a daily verification or when qualifying additional user's indenters in accordance with [A1.4.10.](#page-11-0)

A1.2.3 All instruments used to make measurements required by this Annex shall be calibrated traceable to national standards when a system of traceability exists, except as noted otherwise.

#### <span id="page-9-0"></span>**TABLE A1.1 Verification Schedule for a Rockwell Testing Machine**

| Verification<br>Procedure | Schedule                                                                                                                                                                                                                                                                                                                                                                                                                                                                                                                                                                                                                                          |
|---------------------------|---------------------------------------------------------------------------------------------------------------------------------------------------------------------------------------------------------------------------------------------------------------------------------------------------------------------------------------------------------------------------------------------------------------------------------------------------------------------------------------------------------------------------------------------------------------------------------------------------------------------------------------------------|
| Direct<br>verification    | When a testing machine is new, or when adjustments,<br>modifications or repairs are made that could affect the<br>application of the test forces, the depth measuring system, or<br>the machine hysteresis.<br>When a testing machine fails an indirect verification (see<br>A1.4.9.4).                                                                                                                                                                                                                                                                                                                                                           |
| Indirect<br>verification  | Recommended every 12 months, or more often if needed.<br>Shall be no longer than every 18 months.<br>When a testing machine is installed or moved, [only a partial<br>indirect verification is performed by following the procedure<br>given in A1.4.7 for verifying the as-found condition]. Indirect<br>verification is not required after moving a portable or movable<br>Rockwell hardness testing machine (see 3.1.7.3, 3.1.7.4, and<br>5.8).<br>Following a direct verification.<br>To qualify an indenter that was not verified in the last indirect<br>verification, (only a partial indirect verification is performed,<br>see A1.4.10). |
| Daily<br>verification     | Required each day that hardness tests are to be made.<br>Recommended whenever the indenter, anvil, or test force is<br>changed.                                                                                                                                                                                                                                                                                                                                                                                                                                                                                                                   |

A1.2.4 Direct verification of newly manufactured or rebuilt testing machines shall be performed at the place of manufacture, rebuild or repair. Direct verification may also be performed at the location of use.

A1.2.5 Indirect verification of the testing machine shall be performed at the location where it will be used.

NOTE A1.1—It is recommended that the calibration agency that is used to conduct the verifications of Rockwell hardness testing machines be accredited to the requirements of ISO 17025 (or an equivalent) by an accrediting body recognized by the International Laboratory Accreditation Cooperation (ILAC) as operating to the requirements of ISO/IEC 17011.

#### **A1.3 Direct Verification**

A1.3.1 A direct verification of the testing machine shall be performed at specific instances in accordance with Table A1.1. The test forces, depth-measuring system, machine hysteresis, and testing cycle shall be verified as follows.

NOTE A1.2—Direct verification is a useful tool for determining the sources of error in a Rockwell hardness testing machine. It is recommended that testing machines undergo direct verification periodically to make certain that errors in one component of the machine are not being offset by errors in another component.

A1.3.2 *Verification of the Test Forces—*For each Rockwell scale that will be used, the corresponding test forces (preliminary test force at loading, total test force, and preliminary test force during elastic recovery) shall be measured. The test forces shall be measured by means of a Class A elastic force measuring instrument having an accuracy of at least 0.25 %, as described in Practices [E74.](#page-14-0)

A1.3.2.1 Make three measurements of each force. The forces shall be measured as they are applied during testing.

A1.3.2.2 Each preliminary test force *F*<sup>0</sup> and each total test force *F* shall be accurate to within the tolerances given in Table A1.2, and the range of the three force measurements (highest minus lowest) shall be within 75 % of the tolerances of Table A1.2.

**TABLE A1.2 Tolerances on Applied Force for a Rockwell Testing Machine**

|     | Force |       | Tolerance |
|-----|-------|-------|-----------|
| kgf | N     | kgf   | N         |
| 10  | 98.07 | 0.20  | 1.96      |
| 60  | 588.4 | 0.45  | 4.41      |
| 100 | 980.7 | 0.65  | 6.37      |
| 150 | 1471  | 0.90  | 8.83      |
| 3   | 29.42 | 0.060 | 0.589     |
| 15  | 147.1 | 0.100 | 0.981     |
| 30  | 294.2 | 0.200 | 1.961     |
| 45  | 441.3 | 0.300 | 2.963     |

A1.3.3 *Verification of the Depth Measuring System—*The depth measuring system shall be verified by means of an instrument, device or standard having an accuracy of at least 0.0002 mm.

A1.3.3.1 Verify the testing machine's depth measurement system at not less than four evenly spaced increments covering the full range of the normal working depth measured by the testing machine. The normal working depth range shall correspond to the lowest and highest hardness values for the Rockwell scales that will be tested.

A1.3.3.2 The indentation-depth measuring device shall be accurate within 60.001 mm for the regular Rockwell hardness scales and 60.0005 mm for the Rockwell superficial hardness scales. These accuracies correspond to 0.5 hardness units.

A1.3.3.3 Some testing machines have a long-stroke depth measuring system where the location of the working range of the depth measuring system varies depending on the thickness of the test material. This type of testing machine shall have a system to electronically verify that the depth measuring device is continuous over its full range and free from dirt or other discontinuities that could affect its accuracy. These types of testers shall be verified using the following steps.

*(1)* At the approximate top, mid point, and bottom of the total stroke of the measuring device, verify the accuracy of the device at no less than four evenly spaced increments of approximately 0.05 mm at each of the three locations. The accuracy shall be within the tolerances defined above.

*(2)* Operate the actuator over its full range of travel and monitor the electronic continuity detection system. The system shall indicate continuity over the full range.

A1.3.4 *Verification of Machine Hysteresis—*Each time a Rockwell hardness test is made, the testing machine will undergo flexure in some of the machine components and the machine frame. If the flexure is not entirely elastic during the application and removal of the additional force *F*1, the testing machine may exhibit hysteresis in the indenter-depth measurement system, resulting in an offset or bias in the test result. The goal of the hysteresis verification is to perform a purely elastic test that results in no permanent indentation. In this way, the level of hysteresis in the flexure of the testing machine can be determined.

A1.3.4.1 Perform repeated Rockwell tests using a blunt indenter (or the indenter holder surface) acting directly onto the anvil or a very hard test piece. The tests shall be conducted using the highest test force that is used during normal testing.

<span id="page-10-0"></span>A1.3.4.2 Repeat the hysteresis verification procedure for a maximum of ten measurements and average the last three tests. The average measurement shall indicate a hardness number of 130 6 1.0 Rockwell units when Rockwell ball scales B, E, F, G, H and K are used, or within 100 6 1.0 Rockwell units when any other Rockwell scale is used.

A1.3.5 *Verification of the Testing Cycle—*Section [7](#page-5-0) specifies the Rockwell testing cycle by stating requirements and recommendations for five separate parameters of the cycle. The testing machine shall be verified to be capable of meeting the tolerances specified in [Table 3](#page-6-0) for the following four test cycle parameters: the dwell time for preliminary force, the time for application of additional force, the dwell time for total force and the dwell time for elastic recovery. The tolerance for the indenter contact velocity is a recommendation. Direct verification of the testing cycle is to be verified by the testing machine manufacturer at the time of manufacture, and when the testing machine is returned to the manufacturer for repair when a problem with the testing cycle is suspected. Verification of the testing cycle is not required as part of the direct verification at other times.

A1.3.5.1 Rockwell hardness testing machines manufactured before the implementation of E18–07 may not have undergone the direct verification of the machine's testing cycle. Since this verification often must be performed at the manufacturer's site, the test cycle verification requirement does not apply to testing machines manufactured before the implementation of E18–07, unless the testing machine is returned to the manufacturer for repair.

A1.3.6 *Direct Verification Failure—*If any of the direct verifications fail the specified requirements, the testing machine shall not be used until it is adjusted or repaired. If the test forces, depth measuring system, machine hysteresis, or testing cycle may have been affected by an adjustment or repair, the affected components shall be verified again by direct verification.

A1.3.7 An indirect verification shall follow a successful direct verification.

#### **A1.4 Indirect Verification**

A1.4.1 An indirect verification of the testing machine shall be performed, at a minimum, in accordance with the schedule given in [Table A1.1.](#page-9-0) The frequency of indirect verifications should be based on the usage of the testing machine.

A1.4.2 The testing machine shall be verified for each Rockwell scale that will be used prior to the next indirect verification. Hardness tests made using Rockwell scales that have not been verified within the schedule given in [Table A1.1](#page-9-0) do not meet this standard.

A1.4.3 Standardized test blocks meeting the requirements of [Annex A4](#page-23-0) (see [Note 4\)](#page-4-0) shall be used in the appropriate hardness ranges for each scale to be verified. These ranges are given in Table A1.3. Hardness measurements shall be made only on the calibrated surface of the test block.

|  | TABLE A1.3 Maximum Allowable Repeatability and Error of |  |
|--|---------------------------------------------------------|--|
|  | Testing Machines for Ranges of Standardized Test Blocks |  |

|         | Range of Standardized<br>Test BlocksA | Maximum<br>Repeatability, R<br>(HR units) | Maximum<br>Error, E<br>(HR units) |
|---------|---------------------------------------|-------------------------------------------|-----------------------------------|
| HRA     | < 70                                  | 2.0                                       | ± 1.0                             |
|         | \$ 70 and < 80                        | 1.5                                       | ± 1.0                             |
|         | \$ 80                                 | 1.0                                       | ± 0.5                             |
| HRBW    | < 60                                  | 2.0                                       | ± 2.5                             |
|         | \$ 60 and < 88                        | 1.5                                       | ± 2.5                             |
|         | \$ 88                                 | 1.5                                       | ± 1.0                             |
| HRC     | < 35                                  | 2.0                                       | ± 1.0                             |
|         | \$ 35 and < 60                        | 1.5                                       | ± 1.0                             |
|         | \$ 60                                 | 1.0                                       | ± 0.5                             |
|         |                                       |                                           |                                   |
| HRD     | < 51                                  | 2.0                                       | ± 1.0                             |
|         | \$ 51 and < 71                        | 1.5                                       | ± 1.0                             |
|         | \$ 71                                 | 1.0                                       | ± 0.5                             |
| HREW    | < 84                                  | 1.5                                       | ± 1.0                             |
|         | \$ 84 and < 93                        | 1.5                                       | ± 1.0                             |
|         | \$ 93                                 | 1.0                                       | ± 1.0                             |
| HRFW    | < 80                                  | 1.5                                       | ± 1.0                             |
|         | \$ 80 and < 94                        | 1.5                                       | ± 1.0                             |
|         | \$ 94                                 | 1.0                                       | ± 1.0                             |
| HRGW    | < 55                                  | 2.0                                       | ± 1.0                             |
|         | \$ 55 and < 80                        | 2.0                                       | ± 1.0                             |
|         | \$ 80                                 | 2.0                                       | ± 1.0                             |
| HRHW    | < 96                                  | 2.0                                       | ± 1.0                             |
|         | \$ 96                                 | 2.0                                       | ± 1.0                             |
| HRKW    | < 65                                  | 1.5                                       | ± 1.0                             |
|         | \$ 65 and < 85                        | 1.0                                       | ± 1.0                             |
|         | \$ 85                                 | 1.0                                       | ± 1.0                             |
| HRLWB   |                                       | 2.0                                       | ± 1.0                             |
| HRMWB   |                                       | 2.0                                       | ± 1.0                             |
| HRPWB   |                                       | 2.0                                       | ± 1.0                             |
| HRRWB   |                                       | 2.0                                       | ± 1.0                             |
| HRSWB   |                                       | 2.0                                       | ± 1.0                             |
| HRVWB   |                                       | 2.0                                       | ± 1.0                             |
| HR15N   | < 78                                  | 2.0                                       | ± 1.0                             |
|         | \$ 78 and < 90                        | 1.5                                       | ± 1.0                             |
|         | \$ 90                                 | 1.0                                       | ± 0.7                             |
| HR30N   | < 55                                  | 2.0                                       | ± 1.0                             |
|         | \$ 55 and < 77                        | 1.5                                       | ± 1.0                             |
|         | \$ 77                                 | 1.0                                       | ± 0.7                             |
| HR45N   | < 37                                  | 2.0                                       | ± 1.0                             |
|         | \$ 37 and < 66                        | 1.5                                       | ± 1.0                             |
|         | \$ 66                                 | 1.0                                       | ± 0.7                             |
| HR15TW  | < 81                                  | 2.0                                       | ± 1.5                             |
|         | \$ 81 and < 87                        | 1.5                                       | ± 1.0                             |
|         | \$ 87                                 | 1.5                                       | ± 1.0                             |
| HR30TW  | < 57                                  | 2.0                                       | ± 1.5                             |
|         | \$ 57 and < 70                        | 1.5                                       | ± 1.0                             |
|         | \$ 70                                 | 1.5                                       | ± 1.0                             |
| HR45TW  | < 33                                  | 2.0                                       | ± 1.5                             |
|         | \$ 33 and < 53                        | 1.5                                       | ± 1.0                             |
|         | \$ 53                                 | 1.5                                       | ± 1.0                             |
| HR15WWB |                                       | 2.0                                       | ± 1.0                             |
| HR30WWB |                                       | 2.0                                       | ± 1.0                             |
| HR45WWB |                                       | 2.0                                       | ± 1.0                             |
| HR15XWB |                                       |                                           |                                   |
| HR30XWB |                                       | 2.0                                       | ± 1.0                             |
|         |                                       | 2.0                                       | ± 1.0                             |
| HR45XWB |                                       | 2.0                                       | ± 1.0                             |
| HR15YWB |                                       | 2.0                                       | ± 1.0                             |
| HR30YWB |                                       | 2.0                                       | ± 1.0                             |
| HR45YWB |                                       | 2.0                                       | ± 1.0                             |

*<sup>A</sup>* The user may find that high, medium and low range test blocks are unavailable commercially for some scales. In these cases one or two standardized blocks where available may be used. It is recommended that all high range test blocks for Rockwell scales using a ball indenter should be less than 100 HR units.

*<sup>B</sup>* Appropriate ranges of standardized test blocks for the L, M, P, R, S, V, W, X, and Y scales shall be determined by dividing the usable range of the scale into two ranges, if possible.

<span id="page-11-0"></span>A1.4.3.1 The results of an indirect verification shall comply with the current values specified in [Table A1.3](#page-10-0) regardless of any maximum error *E* value marked on the test block (see [Note](#page-5-0) [8\)](#page-5-0).

A1.4.4 The indenters to be used for the indirect verification shall meet the requirements of [Annex A3](#page-18-0) (see [Note 3\)](#page-4-0).

A1.4.5 The testing cycle to be used for the indirect verification shall be the same as is typically used by the user.
