Repository: tomasSiSa18/DocumentosRAG

File: IMEC1410/Informes/ASTM E384/ASTM_E384.txt (part 2 of 4)
<span id="page-0-0"></span>**This international standard was developed in accordance with internationally recognized principles on standardization established in the Decision on Principles for the Development of International Standards, Guides and Recommendations issued by the World Trade Organization Technical Barriers to Trade (TBT) Committee.**
10.8 Three separate interlaboratory studies have been conducted in accordance with Practice E691 to determine the precision, repeatability, and reproducibility of this test method. The three studies are defined as follows: *(a)* Knoop and Vickers tests, six test forces in the micro range, twelve laboratories, manual measurements, and seven different hardness level specimens (see 10.8.1 and [Appendix X1\)](#page-11-0). Results were published in 1989 **(7, 8)** and in ASTM Research Report RR:E04- 1004.6 *(b)* Knoop and Vickers tests, two test forces in the micro range, seven laboratories, image analysis and manual measurements, four different hardness level specimens (see [10.8.2,](#page-8-0) [Appendix X2](#page-14-0) and ASTM Research Report RR:E04- 1006).7 *(c)* Knoop and Vickers tests, six test forces in the micro range, twenty-five laboratories, manual measurements, six different hardness level specimens (see [10.8.3,](#page-8-0) [Appendix X3](#page-19-0) and ASTM Research Report RR:E04-1007).8

10.8.1 An interlaboratory test program was conducted in accordance with Practice [E691](#page-8-0) to develop information regarding the precision, repeatability, and reproducibility of the measurement of Knoop and Vickers indentations (supporting data have been filed at ASTM Headquarters; request RR:E04- 1004).6 The test forces were 25, 50, 100, 200, 500, and 1000 gf on three ferrous and four nonferrous specimens **[\(7,](#page-11-0) [8\)](#page-11-0)**. Twelve laboratories measured the indentations, five of each type at each force on each sample. Additional details of this study are given in [Appendix X1.](#page-11-0)

10.8.1.1 Tests of the three ferrous specimens revealed that nine laboratories produced similar measurements while two laboratories consistently undersized the indentations and one laboratory consistently oversized the indentations; that is, biased results were produced. These latter results were most pronounced as the force decreased and specimen hardness increased (that is, as the diagonal size decreased) and were observed for both Vickers and Knoop indentations. Results for the lower hardness nonferrous indentations produced better agreement. However, none of the laboratories that obtained higher or lower results on the ferrous specimens measured the nonferrous indentations.

10.8.1.2 *Repeatability Interval—*The difference due to test error between two test results in the same laboratory on the same material increases with increasing specimen hardness and with decreasing test force (see [X1.4.4\)](#page-11-0).

<sup>6</sup> Supporting data have been filed at ASTM International Headquarters and may be obtained by requesting Research Report RR:E04-1004. Contact ASTM Customer Service at service@astm.org.

<sup>7</sup> Supporting data have been filed at ASTM International Headquarters and may be obtained by requesting Research Report RR:E04-1006. Contact ASTM Customer Service at service@astm.org.

<sup>8</sup> Supporting data have been filed at ASTM International Headquarters and may be obtained by requesting Research Report RR:E04-1007. Contact ASTM Customer Service at service@astm.org.

<span id="page-8-0"></span>10.8.1.3 *Reproducibility Interval—*The difference in test results on the same material tested in different laboratories increased with increasing specimen hardness and with decreasing test force (see [X1.4.5\)](#page-11-0).

10.8.1.4 The within-laboratory and between-laboratory precision values improved as specimen hardness decreased and test force increased. The repeatability interval and reproducibility interval were generally larger than the precision estimate, particularly at low test forces and high specimen hardness.

10.8.2 An interlaboratory test program was conducted in accordance with Practice E691 to develop information regarding the repeatability and reproducibility of Knoop and Vickers measurements made with automated image analysis systems compared to measurements by manual procedures. Four ferrous specimens were used in the round robin. The tests were conducted at 100 gf and 300 gf. The participants in the test program measured the same indentations on the four specimens. Seven labs measured the specimens using both procedures. The Knoop indentations on specimen C1 were too long for accurate measurements to be made by one lab; hence, only six sets of measurements were made on this specimen. Near the end of the test program, specimen B1 was lost in shipping; thus only six sets of measurements were made on this specimen. Additional details of the study are contained in [Appendix X2.](#page-14-0)

10.8.2.1 Repeatability concerns the variability between individual test results obtained within a single laboratory by a single operator with a specific set of test apparatus. For both the manual and automated measurements, the repeatability interval increased with specimen hardness and decreasing test force, [Appendix X2.](#page-14-0) For equivalent testing conditions, the repeatability interval for automated measurements was slightly larger than for manual measurements.

10.8.2.2 Reproducibility deals with the variability between single test results obtained by different laboratories applying the same test methods to the same or similar test specimens. For both the manual and automated measurements, the reproducibility interval increased with specimen hardness and decreasing test force, [Appendix X2.](#page-14-0) For equivalent testing conditions, the reproducibility interval for automated measurements was slightly larger than for manual measurements.

10.8.2.3 Neither Practice [E691,](#page-11-0) nor any other ASTM standard, deals with comparing test results of a single property made by two different test methods. Hence, it is not possible to statistically and accurately compare the hardness measurements made by the manual and automated procedures. However, this information is graphically represented for comparative purposes, [X2.6.](#page-14-0)

10.8.3 Tests of six ferrous alloys with hardness values of <20 HRC, 30, 40, 50, 60 and 67 HRC were tested using Knoop and Vickers tests at a variety of test forces, usually 25, 50, 100, 300, 500 and 1000 gf (except that the lowest test forces for Vickers tests of the 60 and 67 HRC specimens were not performed). Twenty-five different laboratories tested the steels using the Vickers test while thirteen different laboratories tested the steels using the Knoop test. Additional details of this study are given in [Appendix X3.](#page-19-0)

10.8.3.1 Repeatability and reproducibility statistics were determined for the Knoop and Vickers diagonal measurements. Results are tabulated in [Table X3.1](#page-20-0) and [Table X3.2](#page-21-0) and are shown graphically in [Fig. X3.1](#page-23-0) and [Fig. X3.2.](#page-24-0)

10.8.3.2 Repeatability and reproducibility statistics were determined for the Knoop and Vickers hardness values. Results are tabulated in [Table X3.3](#page-22-0) and [Table X3.4](#page-23-0) and are shown graphically in [Fig. X3.3](#page-24-0) and [Fig. X3.4.](#page-25-0)

## **11. Conversion to Other Hardness Scales or Tensile Strength Values**

11.1 There is no generally accepted method for precise conversion of Knoop or Vickers microindentation hardness numbers to other hardness scales or tensile strength values. Such conversions are empirical and are limited in precision and should be used with caution, except for special cases where a reliable basis for the conversion has been obtained by comparison tests. For loads ≥ 25 gf microindentation Vickers hardness numbers are in statistical agreement with macro-Vickers hardness numbers. Refer to Standard Hardness Conversion Tables in [E140.](#page-33-0)

#### **12. Keywords**

12.1 hardness; indentation; Knoop; microindentation; Vickers

## **ANNEXES**

#### **(Mandatory Information)**

#### **A1. VERIFICATION OF KNOOP AND VICKERS HARDNESS TESTING MACHINES AND INDENTERS**

## **A1.1 Scope**

A1.1.1 Annex A1 specifies three types of procedures for verifying microindentation (Knoop and Vickers) hardness testing machines: direct verification, indirect verification, and periodic verification. This annex also contains geometric specifications for the indenter. A control chart method for monitoring the consistency of microindentation measurements based on the periodic verification tests and detecting measurement deviations is described in Practices [E2554](#page-9-0) and [E2587.](#page-9-0)

A1.1.2 Direct verification is a process normally performed by the manufacture for verifying that critical components of the hardness testing machine are within allowable tolerances by <span id="page-9-0"></span>direct measurement of the applied test forces, the indentation measuring system, and the testing cycle. For additional information about direct verification see Test Method E92.

A1.1.3 Indirect verification is a process performed by the user of the machine, or by an outside certification agency, to periodically verify the performance of the testing machine by means of standardized test blocks. For additional information about the indirect verification procedure, see Test Method E92.

A1.1.4 The periodic (formerly called "weekly") verification is a process for monitoring the performance of the testing machine between indirect verifications by means of standardized test blocks and is performed by the user.

#### **A1.2 General Requirements**

A1.2.1 The testing machine shall be verified at specific instances and at periodic intervals as specified in Table A1.1, and when circumstances occur that may affect the performance of the testing machine. See Annex A1 in Test Method E92 for interval details for direct and indirect verifications.

A1.2.2 All instruments used to make measurements required by this Annex shall be calibrated traceable to national standards when a system of traceability exists, except as noted otherwise.

A1.2.3 Periodic verification and the indirect verification of the testing machine shall be performed at the location where the tester is used.

A1.2.4 Direct verification of newly manufactured or rebuilt testing machines may be performed at the place of manufacture, rebuild or the location of use. Details of this procedure can be found in Test Method E92.

NOTE A1.1—It is recommended that the calibration agency that is used to conduct the verifications of microindentation hardness testing machines be accredited to the requirements of ISO 17025 (or an equivalent) by a recognized accrediting body that operates to the requirements of ISO Guide 58.

A1.2.5 *Verification of Indenter—*The geometry of the indenter is verified at the time of manufacturing and it is mandatory for new machines. Subsequent verifications of the indenter are performed by visual inspection of the resulting indentation; it is usually sufficient for the user to verify the absence of defects from the shape of indentations performed on test blocks. Details of this process are given in Test Metho[dE92.](#page-10-0)

## **A1.3 Periodic Verification**

Verification

&RS\ULJKWE\\$670,QW

A1.3.1 The periodic (formerly known as the "weekly") verification is intended as a tool for the user to monitor the performance of the testing machine between indirect verifications. At a minimum, the periodic verification shall be per-

**TABLE A1.1 Verification Schedule for a Microindentation Hardness Testing Machine**

> Recommended whenever the indenter is physically removed and replaced by another indenter.

ODOOULJKWVUHVHUYHG0RQ)HE\*07

| formed in accordance with the schedule given in Table A1.1 for |  |  |  |
|----------------------------------------------------------------|--|--|--|
| each microindentation hardness indenter that will be used.     |  |  |  |

A1.3.2 It is recommended that the periodic verification procedures be performed whenever the indenter is changed, that is, if one indenter is physically removed from the port and another is inserted into its place. This is not required with machines that have both types of indenter mounted on the same turret. It is also recommended to perform a periodic verification when loads are changed (to verify that the load is not "hanging up").

A1.3.3 *Periodic Verification Procedures—*The procedure to use when performing a periodic verification is as follows.

A1.3.3.1 At least one standardized test block that meets the requirements of [Annex A2](#page-10-0) shall be used for each microindentation hardness indenter to be used. When test blocks are commercially available, the hardness level of the test blocks shall be chosen at approximately the same hardness value as the material to be measured. If various hardness ranges are to be made, it is recommended to take a test block from each range of hardness as described in Table A1.2.

A1.3.3.2 The indenter to be used for the periodic verification shall be the indenter that is normally used for testing.

A1.3.3.3 Before performing the periodic verification tests, ensure that the testing machine is working freely, the stage and test block are clean, and the measuring device is properly adjusted and zeroed.

A1.3.3.4 Make at least three hardness measurements on each of the verification test blocks. The tests shall be distributed uniformly over the surface of the test blocks.

A1.3.3.5 Let *d¯* be the average of the measurements. Determine the error *E* and the repeatability *R* in the performance of the testing machine using [Eq 10](#page-2-0) and [Eq 11](#page-2-0) from [3.4](#page-2-0) for each standardized test block that is measured.

*(1)* If the error *E* and the repeatability *R* calculated for each test block is within the tolerances given in [Table A1.3,](#page-10-0) the testing machine with the indenter may be regarded as performing satisfactorily.

*(2)* If the error *E* and the repeatability *R* calculated for any of the test blocks is outside the tolerances, the periodic verification may be repeated with a different indenter. If the average of the hardness measurements again falls outside of tolerances for any of the test blocks, an indirect verification shall be performed.

A1.3.3.6 If a testing machine fails a periodic verification, the hardness tests made since the last valid periodic verification may be suspect.

NOTE A1.2—It is highly recommended that the results obtained from the periodic verification testing be recorded using accepted Statistical Process Control techniques, such as, but not limited to, *X*-bar (measurement averages) and *R*-charts (measurement ranges), and histograms (see Practices [E2554](#page-0-0) and [E2587\)](#page-0-0).

**TABLE A1.2 Hardness Ranges Used for Periodic Verification**

| Range | Knoop   | Vickers |
|-------|---------|---------|
| Low   | < 250   | < 240   |
| Mid   | 250–650 | 240–600 |
| High  | > 650   | > 600   |

Periodic Verification Required each week that the machine is used.

Procedure Schedule

/\$81,9(56,'\$''(/26\$1'(6/\$81,9(56,'\$''(/26\$1'(6SXUVXDQWWR/LFHQVH\$JUHHPHQW1RIXUWKHUUHSURGXFWLRQVDXWKRUL]HG 'RZQORDGHGSULQWHGE\

<span id="page-10-0"></span>**TABLE A1.3 Repeatability and Error of Test Machines— Periodic Verification by Standardized Test Blocks Based on Measured Diagonal Lengths***<sup>A</sup>*

| Hardness Range of<br>Standardized Test Blocks |                | Force,<br>gf   | R<br>Maximum<br>Repeatability<br>(%) | E<br>Maximum<br>Error<br>(%) |
|-----------------------------------------------|----------------|----------------|--------------------------------------|------------------------------|
| Knoop                                         | Vickers        |                |                                      |                              |
| HK > 0                                        | HV > 0         | 1 # F <100     | 13                                   | 3                            |
| HK < 100                                      | HV < 100       | 100 # F # 1000 | 13                                   | 3                            |
| 100 # HK # 250                                | 100 # HV # 240 | 100 # F < 500  | 13                                   | 2                            |
| 250 < HK # 650                                | 240 < HV # 600 |                | 5                                    | 2                            |
| HK > 650                                      | HV > 600       |                | 4                                    | 2                            |
| 100 # HK # 250                                | 100 # HV # 240 | 500 # F # 1000 | 8                                    | 2                            |
| 250 < HK # 650                                | 240 < HV # 600 |                | 4                                    | 2                            |
| HK > 650                                      | HV > 600       |                | 3                                    | 2                            |

*<sup>A</sup>* In all cases, the repeatability is the greater of the percentage given or 1 µm; the maximum error is the greater of the value obtained or 0.5 µm.

#### **A1.4 Verification Report**

A1.4.1 A verification report is required for direct and indirect verifications. A verification report is not required for a periodic verification. Additional details concerning creation of the verification report can be found in Test Method E92.

A1.4.2 The verification report shall be produced by the person performing the verification and include the following information when available as a result of the verification performed.

A1.4.2.1 Full details of the verification report can be found in Test Method E92.

A1.4.2.2 The basic components of the verification report, as defined in detail in Test Method E92, are summarized below.

*(1)* Identification of the hardness testing machine and the indenters used.

*(2)* Means of verification (test blocks, elastic proving devices, etc.) with statements defining traceability to a national standard.

*(3)* The microindentation hardness scale(s) verified.

*(4)* The individual or calculated results used to determine whether the testing machine meets the requirements of the verification performed. Measurements made to determine the as-found condition of the testing machine shall be included whenever they are made.

*(5)* Description of adjustments or maintenance done to the testing machine.

*(6)* Date of verification and reference to the verifying agency or department.

*(7)* Signature of the person performing the verification.

#### **A2. CALIBRATION OF STANDARDIZED HARDNESS TEST BLOCKS FOR MICROINDENTATION HARDNESS TEST MACHINES**

## **A2.1 Scope**

A2.1.1 The calibration of standardized hardness test blocks used to verify microindentation hardness test machines is described in Test Method E92. The standardizing machine shall meet the direct verification method described in Test Method [E92.](#page-0-0)

A2.1.2 Re-polishing of the test block will invalidate the standardization and is not recommended. Cleaning of the polished test block surface is often required in normal usage but must not alter the hardness or quality of the polished test surface.

## **A2.2 Certification of Standardized Test Block**

A2.2.1 The certificate accompanying each standardized hardness test block shall include the following information: the arithmetic mean of each group of five impression diagonals; the arithmetic mean and standard deviation of all impression diagonals, the corresponding hardness value, the test force, serial number of the test block, name of the manufacturer and certifying organization, magnification used, and the date.

#### **APPENDIXES**

#### **(Nonmandatory Information)**

#### <span id="page-11-0"></span>**X1. RESULTS OF INTERLABORATORY TEST OF THE MEASUREMENT OF MICROINDENTATIONS**

## **X1.1 Introduction**

X1.1.1 This interlaboratory test program **[\(7,](#page-30-0) [8\)](#page-30-0)** was conducted to develop precision and bias estimates for the measurement of both Knoop and Vickers indentations using forces of 25 to 1000 gf for ferrous and nonferrous specimens covering a wide range of hardness (see Research Report RR:E04- 1004).6

## **X1.2 Scope**

X1.2.1 This interlaboratory test program provides information on the measurement of the same indentations by different laboratories according to the procedures of Practice E691.

## **X1.3 Procedure**

X1.3.1 Five indentations were made under controlled conditions at each force (25, 50, 100, 200, 500, and 1000 gf), with both Knoop and Vickers indenters using three ferrous and four nonferrous specimens.

X1.3.2 Twelve laboratories measured the indentations on the ferrous specimens and the nonferrous specimens. Two laboratories measured the hardness of both groups.

X1.3.3 Each laboratory used the same stage micrometer to calibrate their measuring device.

X1.3.4 Results were tabulated and analyzed in accordance with Practice [E691.](#page-14-0)

## **X1.4 Results**

X1.4.1 For the three ferrous specimens, results from nine laboratories showed general agreement as to the diagonal sizes. Two other laboratories consistently undersized the indentations (higher hardness) and one laboratory consistently oversized the indentations (lower hardness). This bias was observed with both Vickers and Knoop indentations sized by these laboratories with the degree of bias increasing as the indentation size decreased and the specimen hardness increased. Test on the four nonferrous specimens produced general agreement, but none of the three laboratories that produced biased results for the ferrous specimens measured the nonferrous specimens.

X1.4.2 For the Vickers test data, the calculated hardness increased with increasing force and then became reasonably constant. This trend was apparent in the data from the nine consistent laboratories (ferrous specimens) and for the laboratory that oversized the indentations. The two laboratories that consistently undersized the Vickers indentations exhibited substantial data scatter for the tests with forces of less than 100 gf. However for higher forces, their indentation measurements were relatively constant. The force at which the hardness became relatively constant increased with increasing specimen hardness. For specimens below about 300 HV, there was relatively little difference in HV over the test force range.

X1.4.3 For the Knoop test data, most of the laboratories agreed that the hardness decreased continually with increasing test force and then became reasonably constant. However, the two laboratories that exhibited outlier data for the ferrous specimens did show the opposite trend; this is highly unusual. The difference in HK values between low forces and high forces increased with increasing specimen hardness. For specimens with hardness below about 300 HK, the difference in hardness was quite small over the test force range.

X1.4.4 *Repeatability Interval—*The difference due to test error between two test results in the laboratory on the same material was calculated using the *(Sr)j* values, the pooled within-laboratory standard deviation. *(Sr)j* increased with diagonal size and the relationship varied for each material and test type. [Table X1.1](#page-12-0) lists regression equations that show the relationship between *(Sr)j* and the diagonal length, µm. The repeatability interval *(Ir)j*, was calculated based on the relationships in [Table X1.1.](#page-12-0) Because the repeatability intervals are also a function of diagonal length, regression equations were also calculated, [Table X1.2.](#page-12-0) The repeatability intervals, in terms of Knoop and Vickers values for ferrous and nonferrous specimens, are shown in [Figs. X1.1-X1.4.](#page-12-0)

X1.4.5 *Reproducibility Interval—*The difference in test results on the same material in different laboratories was calculated using the *(SR)j* values, the between-laboratory estimate of precision. *(SR)j* increased with diagonal size and the relationship varied for each material and test type. [Table X1.3](#page-14-0) lists the regression equations that show the relationship between *(SR)j* and the diagonal length, µm. The reproducibility intervals *(IR)j*, were calculated based on the relationships shown in [Table](#page-14-0) [X1.3.](#page-14-0) Because the reproducibility intervals are also a function of diagonal length, regression equations were also calculated, [Table X1.4.](#page-14-0) The reproducibility intervals, in terms of Knoop and Vickers values for the ferrous and nonferrous specimens, are shown in [Figs. X1.1-X1.4.](#page-12-0)

X1.4.6 The within-laboratory and between-laboratory precision values were calculated from *(Vr(%))j* and *(VL(%))j* which are the coefficients of variation for within-laboratory and between-laboratory tests. Both are a function of the length of the diagonal. The within-laboratory and between-laboratory precision values were relatively similar for both Vickers and Knoop test data, either ferrous or nonferrous. In general, the repeatability intervals and reproducibility intervals were larger than the precision estimates, particularly at low test forces and high specimen hardness.

'RZQORDGHGSULQWHGE\ &RS\ULJKWE\\$670,QW ODOOULJKWVUHVHUYHG0RQ)HE\*07 12

<span id="page-12-0"></span>![](_page_12_Picture_0.jpeg)

**TABLE X1.1 Relationship Between Diagonal Length and (***Sr***)***j***, the Pooled Within-Laboratory Standard Deviation**

| Material   | Test    | Regression Equation              | Correlation<br>Coefficient |
|------------|---------|----------------------------------|----------------------------|
| Ferrous    | Vickers | )j = 0.231 + 0.00284 d¯ 1<br>(Sr | 0.535                      |
| Ferrous    | Knoop   | )j = 0.216 + 0.006 d¯ 1<br>(Sr   | 0.823                      |
| Nonferrous | Vickers | )j = 0.373 + 0.008 d¯ 1<br>(Sr   | 0.862                      |
| Nonferrous | Knoop   | )j = 0.057 + 0.0177 d¯ 1<br>(Sr  | 0.8196                     |

**TABLE X1.2 Relationship Between the Diagonal Length and (***Ir***)***j***, the Repeatability Interval**

| Material   | Test    | Regression Equation              |
|------------|---------|----------------------------------|
| Ferrous    | Vickers | )j = 0.653 + 0.008 d¯ 1<br>(Ir   |
| Ferrous    | Knoop   | )j = 0.614 + 0.017 d¯ 1<br>(Ir   |
| Nonferrous | Vickers | )j = 1.0556 + 0.0226 d¯ 1<br>(Ir |
| Nonferrous | Knoop   | )j = 0.161 + 0.05 d¯ 1<br>(Ir    |

![](_page_12_Figure_5.jpeg)

**FIG. X1.1 Repeatability and Reproducibility Intervals in Terms of Vickers Hardness (**6**) for the Ferrous Sample as a Function of Test Load and Specimen Hardness**

![](_page_12_Figure_7.jpeg)

**FIG. X1.2 Repeatability and Reproducibility Intervals in Terms of Knoop Hardness (**6**) for the Ferrous Samples as a Function of Test Load and Specimen Hardness**

![](_page_13_Figure_0.jpeg)

**FIG. X1.3 Repeatability and Reproducibility Intervals in Terms of Vickers Hardness (**6**) for the Nonferrous Samples as a Function of Test Load and Specimen Hardness**

![](_page_13_Figure_2.jpeg)

**FIG. X1.4 Repeatability and Reproducibility Intervals in Terms of Knoop Hardness (**6**) for the Nonferrous Samples as a Function of Test Load and Specimen Hardness**

<span id="page-14-0"></span>![](_page_14_Picture_0.jpeg)

**TABLE X1.3 Relationship Between Diagonal Length and (***SR***)***j***, the Between-Laboratory Estimate of Precision**

| Material   | Test    | Regression Equation         | Correlation<br>Coefficient |
|------------|---------|-----------------------------|----------------------------|
| Ferrous    | Vickers | (SR)j = 0.31 + 0.004 d¯ 1   | 0.747                      |
| Ferrous    | Knoop   | (SR)j = 0.333 + 0.007 d¯ 1  | 0.899                      |
| Nonferrous | Vickers | (SR)j = 0.357 + 0.0156 d¯ 1 | 0.8906                     |
| Nonferrous | Knoop   | (SR)j = 0.378 + 0.0177 d¯ 1 | 0.8616                     |

**TABLE X1.4 Relationship Between the Diagonal Length and (***IR***)***j***, the Repeatability Interval**

| Material   | Test    | Regression Equation          |
|------------|---------|------------------------------|
| Ferrous    | Vickers | (IR)j = 0.877 + 0.0113 d¯ 1  |
| Ferrous    | Knoop   | (IR)j = 0.946 + 0.0198 d¯ 1  |
| Nonferrous | Vickers | (IR)j = 1.0103 + 0.0441 d¯ 1 |
| Nonferrous | Knoop   | (IR)j = 1.07 + 0.05 d¯ 1     |

#### **X2. RESULTS OF AN INTERLABORATORY TEST COMPARING MICROINDENTATION HARDNESS TESTING USING MANUAL AND AUTOMATED MEASURING SYSTEMS**

## **X2.1 Introduction**

X2.1.1 An interlaboratory test program was conducted to develop information comparing Knoop and Vickers microindentation hardness tests made with measurements using automated image analysis systems and by the standard manual procedure. Four ferrous specimens were used in the test program (see Research Report RR:E04-1006).7

#### **X2.2 Scope**

X2.2.1 This interlaboratory test program provides information on measurements of the same indentations made by different laboratories using two different measuring methods according to the procedures of Practice E691.

#### **X2.3 Procedure**

X2.3.1 The test was conducted under controlled conditions using loads of 100 gf and 300 gf. Ten Knoop and ten Vickers indentations were made for each load, a total of 40 indentations. The participants in the test program measured the same indentations on the four specimens. Seven laboratories measured the specimens using both procedures. The results of these seven sets of measurements were used for the analysis. The Knoop indentations on specimen C1 were too long for accurate measurements to be made by one lab; hence, only six sets of measurements were made on this specimen. Near the end of the test program, specimen B1 was lost in shipping; thus only six sets of measurements were made on this specimen.

#### **X2.4 Repeatability**

X2.4.1 Repeatability concerns the variability between individual test results obtained within a single laboratory by a single operator with a specific set of test apparatus. For both the manual and automated measurements, the repeatability interval increased with specimen hardness and decreasing test force, [Tables X2.1-X2.4,](#page-15-0) and [Figs. X2.1-X2.4.](#page-16-0) For equivalent testing conditions, the repeatability interval for automated measurements was slightly larger than for manual measurements.

#### **X2.5 Reproducibility**

X2.5.1 Reproducibility deals with the variability between single test results obtained by different laboratories applying the same test methods to the same or similar test specimens. For both the manual and automated measurements, the reproducibility interval increased with specimen hardness and decreasing test force, [Tables X2.1-X2.4,](#page-15-0) and [Figs. X2.1-X2.4.](#page-16-0) For equivalent testing conditions, the reproducibility interval for automated measurements was slightly larger than for manual measurements.

## **X2.6 Comparisons**

X2.6.1 Neither Practice [E691,](#page-0-0) nor any other ASTM standard, deals with comparing test results of a single property made by two different test methods. Hence, it is not possible to statistically and accurately compare the hardness measurements made by the manual and automated procedures. However, this information is graphically represented for comparative purposes, [Figs. X2.5-X2.8.](#page-18-0)

#### **TABLE X2.1 Precision Statistics for Manual and Automated Knoop Tests at 100 gf Load**

<span id="page-15-0"></span>

|       |      |        |       | Manual    |       |       |        |
|-------|------|--------|-------|-----------|-------|-------|--------|
| Spec. | Labs | Mean   | Sx    | Sr        | SR    | r     | R      |
| C1    | 7    | 228.62 | 6.88  | 9.30      | 11.18 | 26.03 | 31.32  |
| D1    | 7    | 344.80 | 10.54 | 9.80      | 14.06 | 27.44 | 39.36  |
| A2    | 7    | 491.48 | 28.67 | 14.87     | 31.95 | 41.63 | 89.45  |
| B1    | 6    | 901.67 | 62.40 | 21.17     | 65.55 | 59.28 | 183.55 |
|       |      |        |       | Automated |       |       |        |
| Spec. | Labs | Mean   | Sx    | Sr        | SR    | r     | R      |
| C1    | 7    | 232.07 | 7.29  | 9.54      | 11.62 | 26.72 | 32.55  |
| D1    | 7    | 348.97 | 10.74 | 9.54      | 14.04 | 26.70 | 39.32  |
| A2    | 7    | 510.13 | 30.35 | 19.53     | 35.56 | 54.69 | 99.56  |
| B1    | 6    | 914.72 | 57.82 | 29.22     | 64.13 | 81.83 | 179.56 |

#### **TABLE X2.2 Precision Statistics for Manual and Automated Knoop Tests at 300 gf Load**

|       |      |        |       | Manual    |       |       |       |
|-------|------|--------|-------|-----------|-------|-------|-------|
| Spec. | Labs | Mean   | Sx    | Sr        | SR    | r     | R     |
| C1    | 6    | 215.81 | 5.49  | 7.66      | 9.10  | 21.44 | 25.49 |
| D1    | 7    | 330.64 | 6.99  | 7.49      | 9.97  | 20.98 | 27.92 |
| A2    | 7    | 466.95 | 17.99 | 11.45     | 21.02 | 32.06 | 58.85 |
| B1    | 6    | 827.47 | 20.41 | 16.13     | 25.51 | 45.16 | 71.43 |
|       |      |        |       | Automated |       |       |       |
| Spec. | Labs | Mean   | Sx    | Sr        | SR    | r     | R     |
| C1    | 6    | 217.82 | 5.73  | 6.87      | 8.68  | 19.24 | 24.31 |
| D1    | 7    | 335.76 | 12.23 | 8.22      | 14.50 | 23.03 | 40.61 |
| A2    | 7    | 476.97 | 23.46 | 10.56     | 25.51 | 29.58 | 71.44 |
| B1    | 6    | 821.00 | 24.62 | 10.89     | 26.70 | 30.50 | 74.76 |

#### **TABLE X2.3 Precision Statistics for Manual and Automated Vickers Tests at 100 gf Load**

|       |      |        |       | Manual    |       |       |        |
|-------|------|--------|-------|-----------|-------|-------|--------|
| Spec. | Labs | Mean   | Sx    | Sr        | SR    | r     | R      |
| C1    | 7    | 205.31 | 6.36  | 6.82      | 9.07  | 19.10 | 25.40  |
| D1    | 7    | 299.52 | 6.07  | 7.65      | 9.46  | 21.43 | 26.50  |
| A2    | 7    | 482.76 | 21.58 | 12.29     | 24.53 | 34.42 | 68.69  |
| B1    | 6    | 821.56 | 46.01 | 24.02     | 51.35 | 67.25 | 143.77 |
|       |      |        |       | Automated |       |       |        |
| Spec. | Labs | Mean   | Sx    | Sr        | SR    | r     | R      |
| C1    | 7    | 203.30 | 6.94  | 6.47      | 9.27  | 18.12 | 25.95  |
| D1    | 7    | 299.78 | 14.36 | 5.23      | 15.19 | 14.63 | 42.54  |
| A2    | 7    | 482.86 | 32.07 | 16.50     | 35.69 | 46.19 | 99.93  |
| B1    | 6    | 808.17 | 47.72 | 21.30     | 51.82 | 59.63 | 145.09 |

#### **TABLE X2.4 Precision Statistics for Manual and Automated Vickers Tests at 300 gf Load**

|       |      |        |       | Manual    |       |       |       |
|-------|------|--------|-------|-----------|-------|-------|-------|
| Spec. | Labs | Mean   | Sx    | Sr        | SR    | r     | R     |
| C1    | 7    | 197.07 | 3.40  | 5.32      | 6.09  | 14.91 | 17.06 |
| D1    | 7    | 298.91 | 5.47  | 7.38      | 8.89  | 20.68 | 24.89 |
| A2    | 7    | 474.58 | 18.00 | 12.45     | 21.53 | 34.86 | 60.28 |
| B1    | 6    | 810.60 | 29.67 | 16.50     | 33.55 | 46.21 | 93.94 |
|       |      |        |       | Automated |       |       |       |
| Spec. | Labs | Mean   | Sx    | Sr        | SR    | r     | R     |
| C1    | 7    | 196.37 | 6.44  | 5.57      | 8.33  | 15.60 | 23.32 |
| D1    | 7    | 297.88 | 10.42 | 6.69      | 12.20 | 18.72 | 34.15 |
| A2    | 7    | 483.72 | 18.96 | 12.30     | 22.26 | 34.44 | 62.34 |
| B1    | 6    | 809.55 | 20.55 | 11.60     | 23.31 | 32.49 | 65.27 |

**E384 − 17**

<span id="page-16-0"></span>![](_page_16_Figure_1.jpeg)

**FIG. X2.1 Reproducibility of the Knoop 100 gf Manual and Automated Microindentation Hardness Tests**

![](_page_16_Figure_3.jpeg)

**FIG. X2.2 Reproducibility of the Knoop 300 gf Manual and Automated Microindentation Hardness Tests**

**E384 − 17**

![](_page_17_Figure_1.jpeg)

**FIG. X2.3 Reproducibility of the Vickers 100 gf Manual and Automated Microindentation Hardness Tests**

![](_page_17_Figure_3.jpeg)

**FIG. X2.4 Reproducibility of the Vickers 300 gf Manual and Automated Microindentation Hardness Tests**

<span id="page-18-0"></span>![](_page_18_Figure_0.jpeg)

**FIG. X2.5 Comparison between Knoop 100 gf Manual and Automated Microindentation Hardness Tests**

![](_page_18_Figure_2.jpeg)

**FIG. X2.6 Comparison between Knoop 300 gf Manual and Automated Microindentation Hardness Tests**

<span id="page-19-0"></span>![](_page_19_Figure_0.jpeg)

**FIG. X2.7 Comparison between Vickers 100 gf Manual and Automated Microindentation Hardness Tests**

![](_page_19_Figure_2.jpeg)

**FIG. X2.8 Comparison between Vickers 300 gf Manual and Automated Microindentation Hardness Tests**

#### **X3. RESULTS OF INTERLABORATORY TEST OF THE MEASUREMENT OF MICROINDENTATIONS**

#### **X3.1 Introduction**

X3.1.1 The interlaboratory program was conducted on steels to develop precision statistics for Knoop and Vickers tests (see Research Report RR:E04-1007).8

## **X3.2 Scope**

X3.2.1 Twenty five laboratories tested six steel specimens for Vickers hardness and thirteen laboratories tested the six steel specimens for Knoop hardness, all as a function of test forces ranging from 25 to 1000 gf, except for the hardest specimens.

X3.2.2 The precision statement was determined through statistical examination of results from twenty-five laboratories, on six ferrous materials. These six ferrous materials were described as:

Specimen A: H13, mill annealed, hardness less than 20 HRC Specimen B: H13, austenitized, quenched, and tempered to ~ 50 HRC Specimen C: H13, austenitized, quenched, and tempered to ~ 40 HRC Specimen D: H13, austenitized, quenched, and tempered to ~ 30 HRC Specimen E: O1, austenitized, quenched and tempered O1 steel to ~ 60 HRC Specimen T: T15, P/M, austenitized, quenched and tempered to ~ 67 HRC

NOTE X3.1—To judge the equivalency of two test results, it is recommended to choose the material closest in characteristics to the test material.

<sup>/\$81,9(56,&#</sup>x27;\$''(/26\$1'(6/\$81,9(56,'\$''(/26\$1'(6SXUVXDQWWR/LFHQVH\$JUHHPHQW1RIXUWKHUUHSURGXFWLRQVDXWKRUL]HG

#### <span id="page-20-0"></span>**X3.3 Results**

X3.3.1 Details of this study can be obtained from ASTM; request Research Report RR:E04-1006.7

X3.3.2 *Repeatability limit (r)—*Two test results obtained within one laboratory were judged not equivalent if they differed by more than the "r" value for that material; "r" is the interval representing the critical difference between two test results for the same material, obtained by the same operator using the same equipment on the same day in the same laboratory.

X3.3.3 Repeatability limits in diagonal lengths (µm) are listed Table X3.1 and [Table X3.2](#page-21-0) and in hardness units (HK, HV) in [Table X3.3](#page-22-0) and [Table X3.4.](#page-23-0)

X3.3.4 *Reproducibility limit (R)—*Two test results shall be judged not equivalent if they differ by more than the "R" value for that material; "R" is the interval representing the critical difference between two test results for the same material, obtained by different operators using different equipment in different laboratories.

X3.3.5 Reproducibility limits in diagonal lengths (µm) are listed in Table X3.1 and [Table X3.2](#page-21-0) and [Fig. X3.1](#page-23-0) and [Fig.](#page-24-0) [X3.2](#page-24-0) and in hardness units (HK, HV) in [Table X3.3](#page-22-0) and [Table](#page-23-0) [X3.4](#page-23-0) and [Fig. X3.3](#page-24-0) and [Fig. X3.4.](#page-25-0)

X3.3.6 The above terms (repeatability limit and reproducibility limit) are used as specified in Practice [E177.](#page-0-0)

X3.3.7 Any judgment in accordance with statements X3.3.2 and X3.3.4 would have an approximate 95% probability of being correct.

X3.3.8 The data are listed in Tables 1-4. and are shown graphically in Figs. 1- 4.

**TABLE X3.1 Precision Statistics for an Interlaboratory Study of the Knoop Microindentation Hardness Test for Ferrous Specimens in Diagonal Units (µm)**
