Repository: tomasSiSa18/DocumentosRAG

File: IMEC1410/Informes/ASTM E10/ASTM_E10.txt (part 3 of 7)
| Brinell<br>Hardness | Ball<br>Diameter<br>D | Force<br>Diameter |       | Nominal Value of<br>Test Force, F | Recommended<br>Hardness<br>Range |
|---------------------|-----------------------|-------------------|-------|-----------------------------------|----------------------------------|
| Scale               | mm                    | RatioA            | N     | kgf                               | HBW                              |
A2.7.4.1 Depending on the Brinell scales for which test blocks will be calibrated on that day, monitoring tests shall be performed on at least one monitoring test block for each force level that will be used and on at least one monitoring test block

| TABLE A2.5 Maximum Error of Indentation Measuring Device |  |  |  |  |  |  |  |  |
|----------------------------------------------------------|--|--|--|--|--|--|--|--|
|----------------------------------------------------------|--|--|--|--|--|--|--|--|

| Ball Indenter Diameter | Maximum Error |
|------------------------|---------------|
| mm                     | mm            |
| 10                     | ±0.004        |
| 5                      | ±0.004        |
| 2.5                    | ±0.002        |
| 1                      | ±0.002        |
|                        |               |

<span id="page-12-0"></span>for each ball size that will be used. The monitoring test blocks shall meet the requirements of [Annex A4.](#page-14-0) The hardness level of each monitoring block should be chosen that is in the mid range of the hardness scale.

A2.7.4.2 Make at least two hardness tests distributed uniformly over the surface of the test block. Determine the error *E* [\(Eq 5\)](#page-2-0) and the repeatability *R* [\(Eq 3\)](#page-2-0) in the performance of the standardizing machine for each monitoring test block that is measured. If the error *E* and the repeatability *R* for each test block are within the tolerances given in Table A2.6, then the standardizing machine with the indenter may be regarded as performing satisfactorily.

A2.7.4.3 If any of the error *E* or repeatability *R* measurements fall outside of the specified tolerances, the standardizing machine shall not be considered to have passed the monitoring verification, and shall not be used for standardizations. Whenever a standardizing machine fails a monitoring verification, the standardizations made since the last valid monitoring verification may be suspect.

A2.7.5 *Monitoring Methods—*Control charts or other comparable methods should be used to monitor the performance of the standardizing machine between direct verifications. Control charts provide a method for detecting lack of statistical control. There are many publications available that discuss the design and use of control charts, such as the ASTM "Manual on Presentation of Data and Control Chart Analysis: 6th Edition," prepared by Committee E11 on Quality and Statistics. The standardizing laboratory should develop and use control charts that best apply to their specific needs.

NOTE A2.3—Control chart data should be interpreted by the laboratory based on past experience. The need for corrective action does not depend solely on data falling outside the control limits, but also on the prior data leading to this occurrence. As a general rule, however, once the standardizing machine is determined to be in control, a single occurrence of data falling outside the control limits should alert the laboratory to a possible problem. The level of action that is required depends on the history of the machine performance. It may be precautionary such as increasing the monitoring frequency, or corrective such as performing new direct and indirect verifications.

#### **A2.8 Verification Report**

A2.8.1 *Direct Verification:*

A2.8.1.1 Reference to this ASTM test method.

#### **TABLE A2.6 Maximum Allowable Repeatability and Error of Standardizing Machines**

| Reference Block<br>Hardness<br>HBW | Maximum<br>Permissible<br>Repeatability, R<br>¯<br>% of d | Maximum Permis<br>sible<br>Error, E<br>% of H |  |
|------------------------------------|-----------------------------------------------------------|-----------------------------------------------|--|
|                                    | (See Eq 3)                                                | (See Eq 5)                                    |  |
| HBW # 125                          | 2                                                         | 2                                             |  |
| 125 < HBW # 225                    | 2                                                         | 2                                             |  |
| HBW > 225                          | 1.5                                                       | 1.5                                           |  |

A2.8.1.2 Identification of the hardness standardizing machine, including the serial number, manufacturer and model number.

A2.8.1.3 Identification of all devices (elastic proving devices, etc.) used for the verification, including serial numbers and identification of standards to which traceability is made.

A2.8.1.4 Test temperature at the time of verification reported to a resolution of at least 1°C.

A2.8.1.5 The individual measurement values and calculated results used to determine whether the standardizing machine meets the requirements of the verification performed. It is recommended that the uncertainty in the calculated results used to determine whether the standardizing machine meets the requirements of the verification performed also are reported.

A2.8.1.6 Description of adjustments or maintenance done to the standardizing machine, when applicable.

A2.8.1.7 Date of verification and reference to the verifying agency or department.

A2.8.1.8 Identification of the person performing the verification.

A2.8.1.9 Accreditation certification number.

A2.8.2 *Indirect Verification:*

A2.8.2.1 Reference to this ASTM test method.

A2.8.2.2 Identification of the standardizing machine, including the serial number, manufacturer and model number.

A2.8.2.3 Identification of all devices (test blocks, indenters, etc.) used for the verification, including serial numbers and identification of standards to which traceability is made.

A2.8.2.4 Test temperature at the time of verification reported to a resolution of at least 1°C.

A2.8.2.5 The Brinell hardness scale(s) verified.

A2.8.2.6 The individual measurement values and calculated results used to determine whether the standardizing machine meets the requirements of the verification performed. Measurements made to determine the as-found condition of the standardizing machine shall be included whenever they are made. It is recommended that the uncertainty in the calculated results used to determine whether the standardizing machine meets the requirements of the verification performed also are reported.

A2.8.2.7 Description of maintenance done to the standardizing machine, when applicable.

A2.8.2.8 Date of verification and reference to the verifying agency or department.

A2.8.2.9 Identification of the person performing the verification.

A2.8.2.10 Accreditation certification number.

A2.8.3 *Monitoring Verification:*

A2.8.3.1 No verification report is required; however, it is required that records be kept of the monitoring verification results, see A2.7.5.

/\$81,9(56,'\$''(/26\$1'(6/\$81,9(56,'\$''(/26\$1'(6SXUVXDQWWR/LFHQVH\$JUHHPHQW1RIXUWKHUUHSURGXFWLRQVDXWKRUL]HG

#### **A3. STANDARDIZATION OF BRINELL HARDNESS INDENTERS**

#### <span id="page-13-0"></span>**A3.1 Scope**

A3.1.1 Annex A3 specifies the requirements for Brinell hardness indenter balls. The Annex covers the Brinell tungstencarbide ball indenters for use with all Brinell scales.

#### **A3.2 Accreditation**

A3.2.1 The agency conducting the standardizations of indenters shall be accredited to the requirements of ISO 17025 (or an equivalent) by an accrediting body recognized by the International Laboratory Accreditation Cooperation (ILAC) as operating to the requirements of ISO/IEC 17011. The standardizing laboratory shall have a certificate of accreditation stating the class and types of indenters that are covered by the accreditation.

NOTE A3.1—Accreditation is a new requirement starting with this edition of the standard.

#### **A3.3 General Requirements**

A3.3.1 The standard indenters are tungsten carbide balls of four specified diameters (10 mm, 5 mm, 2.5 mm, and 1 mm) to be used for the Brinell hardness scales as given in [Table 3.](#page-3-0)

A3.3.2 All instruments used to make measurements required by this Annex shall be calibrated traceable to national standards where a system of traceability exists, except as noted otherwise.

A3.3.3 Ball indenters frequently consist of a holder, a cap and a ball. The ball may be changed without affecting the assembly's verification provided the ball conforms to all the requirements in this section.

#### **A3.4 Indenter Balls**

A3.4.1 Indenter balls are verified for correct geometry, hardness, density, and chemical composition in accordance with the schedule specified in Table A3.1.

A3.4.2 The hardness of the ball shall be not less than 1500 HV10 when measured on the spherical surface of the ball in accordance with ASTM E92, or not less than 1500 HV 1 when

| TABLE A3.1 Indenter Ball Verification Schedule |  |
|------------------------------------------------|--|
|------------------------------------------------|--|

| Verification                                                         | Schedule                |
|----------------------------------------------------------------------|-------------------------|
| Geometrical features, density,<br>chemical composition, and hardness | When an indenter is new |

measured on the flat surface of a sectioned ball in accordance with ASTM E92 or Test Method [E384.](#page-0-0) When testing on the spherical surface of the ball, the hardness result must be corrected due to the curved surface as specified in ASTM E92.

A3.4.3 The material of the balls shall have a density of 14.8 g/cm3 6 0.2 g/cm3 and the following chemical composition:

| Total other carbides  | 2.0 % maximum |
|-----------------------|---------------|
| Cobalt (Co)           | 5.0 to 7.0 %  |
| Tungsten carbide (WC) | balance       |

A3.4.4 The diameter, when measured at not less than three positions, shall not differ from the nominal diameter by more than the tolerances given in Table A3.2.

A3.4.5 The mean surface roughness of the ball shall not exceed 0.00005 mm (2 µin.).

NOTE A3.2—Balls that conform to ABMA Grade 24 satisfy the requirements for size and finish as specified in ABMA Standard 10-1989.

A3.4.6 For the purpose of verifying the density, size, finish and hardness of the ball, it is considered sufficient to test a sample selected at random from a batch. The balls verified for hardness shall be discarded.

A3.4.7 To meet the above requirements for indenter balls, the ball-standardizing laboratory may either verify that the balls meet the requirements, or obtain a certificate of verification from the ball manufacturer.

## **A3.5 Certificate**

A3.5.1 At a minimum, each indenter ball shall have a test certificate with the following information:

A3.5.1.1 Reference to this ASTM test method.

A3.5.1.2 Identification of the lot or batch.

A3.5.1.3 Date.

A3.5.1.4 A statement declaring that the indenter meets all of the geometrical, density and hardness requirements for a Brinell hardness indenter.

A3.5.1.5 Accreditation certification number.

**TABLE A3.2 Diameter Tolerances for Indenter Balls**

| Ball Diameter, mm | mm     |  |  |  |
|-------------------|--------|--|--|--|
| 10                | ±0.005 |  |  |  |
| 5                 | ±0.004 |  |  |  |
| 2.5               | ±0.003 |  |  |  |
| 1                 | ±0.003 |  |  |  |

#### **A4. STANDARDIZATION OF BRINELL HARDNESS TEST BLOCKS**

#### <span id="page-14-0"></span>**A4.1 Scope**

A4.1.1 Annex A4 specifies the requirements and procedures for the standardization of Brinell hardness test blocks. These standardized test blocks are to be used for the verification of the performance of Brinell hardness testing machines by way of daily verifications and indirect verifications as described in [Annex A1.](#page-6-0) The standardized test blocks are also to be used for the monitoring verifications of Brinell standardizing machines as described in [Annex A2.](#page-10-0)

#### **A4.2 Accreditation**

A4.2.1 The agency conducting the standardizations of test blocks shall be accredited to the requirements of ISO 17025 (or an equivalent) by an accrediting body recognized by the International Laboratory Accreditation Cooperation (ILAC) as operating to the requirements of ISO/IEC 17011. The standardizing agency shall have a certificate/scope of accreditation stating the Brinell hardness scales that are covered by the accreditation, and the standards to which the test block standardizations are traceable.

NOTE A4.1—Accreditation is a new requirement starting with this edition of the standard.

#### **A4.3 Manufacture**

A4.3.1 The attention of the manufacturer of test blocks is drawn to the need to use material and a manufacturing process, which will give the necessary homogeneity, stability of structure, and uniformity of surface hardness.

A4.3.2 The test blocks, if of steel, shall be demagnetized at the end of the manufacturing process.

A4.3.3 To assure that material is not removed from the test surface after standardization, an identifying mark shall be made on the test surface. The mark shall be such that it cannot be removed by any method other than removal of test block material.

A4.3.4 The standardized test block shall meet the physical requirements of Table A4.1.

#### **TABLE A4.1 Physical Requirements of Standardized Test Blocks**

| Test Block Parameter               | Tolerance                                                                   |  |  |  |  |
|------------------------------------|-----------------------------------------------------------------------------|--|--|--|--|
| Thickness                          | \$16.0 mm for 10 mm ball tests                                              |  |  |  |  |
|                                    | \$12.0 mm for 5 mm ball tests                                               |  |  |  |  |
|                                    | \$6.0 mm for smaller ball tests                                             |  |  |  |  |
| Test surface area                  | #150 cm2 for \$ 5 mm ball tests                                             |  |  |  |  |
|                                    | #40 cm2 for < 5 mm ball tests                                               |  |  |  |  |
| Deviation from surface flatness    | #0.02 mm for \$ 5 mm ball tests                                             |  |  |  |  |
| (test & bottom)                    | #0.005 mm for < 5 mm ball tests                                             |  |  |  |  |
| Deviation from surface parallelism | #0.0008 mm per mm for \$ 5 mm ball                                          |  |  |  |  |
| (test & bottom)                    | tests                                                                       |  |  |  |  |
|                                    | #0.0002 mm per mm for < 5 mm ball                                           |  |  |  |  |
|                                    | tests                                                                       |  |  |  |  |
| Mean test surface roughness        | #0.0003 mm Ra for 10 mm ball tests<br>#0.00015 mm Ra for smaller ball tests |  |  |  |  |

#### **A4.4 General Requirements**

A4.4.1 The standardizing laboratory environment, the standardizing machine, and the standardizing test cycle shall satisfy the requirements of [Annex A2.](#page-10-0)

A4.4.2 All instruments used to make measurements required by this Annex shall have been calibrated traceable to national standards where a system of traceability exists, except as noted otherwise.

#### **A4.5 Standardization Procedure**

A4.5.1 A test block is standardized by calibrating the average hardness of the test surface. Only one surface of the test block shall be calibrated. The Brinell standard to which the test blocks are traceable shall be stated in the certification.

A4.5.2 The standardization procedure involves making hardness tests on the test block surface using the forces and type of indenter that are appropriate for the hardness scale. Make at least five hardness tests distributed uniformly over the test surface.

A4.5.3 Calculate the diameter values for *d1*, *d2*, ... *dn* for each indentation (see [Table 1\)](#page-1-0) and the average of the diameter values *d ¯* using [Eq 2.](#page-1-0)

A4.5.4 Determine the percent range *dR* for the measurements as:

$$
d_R = 100 \times \frac{d_{\text{max}} - d_{\text{min}}}{\bar{d}} \tag{A4.1}
$$

where:

*d*max = diameter value of the largest measured indentation, and

*d*min = diameter value of the smallest measured indentation.

A4.5.4.1 The percent range *dR* provides an indication of the non-uniformity of the test block hardness. For acceptability, the percent range *dR* shall be within the tolerances of Table A4.2.

A4.5.5 The standardized value of the test block is defined as the average of the standardization measurements *H¯* [\(Eq 4\)](#page-2-0).

A4.5.6 *Reference Indentation—*In addition to calibrating the average hardness of the test surface, one or more of the calibration indentations shall be certified for the measurement of the diameter and will be known as a *reference indentation*. The reference indentation will be measured as part of the indirect and daily verifications.

| TABLE A4.2 Maximum Nonuniformity for Standardized |
|---------------------------------------------------|
| Test Blocks                                       |

| Reference Block Hardness<br>HBW | Maximum Range, dR<br>¯<br>(see Eq A4.1)<br>% of d |  |  |  |
|---------------------------------|---------------------------------------------------|--|--|--|
| HBW # 225                       | 2                                                 |  |  |  |
| HBW > 225                       | 1                                                 |  |  |  |

/\$81,9(56,'\$''(/26\$1'(6/\$81,9(56,'\$''(/26\$1'(6SXUVXDQWWR/LFHQVH\$JUHHPHQW1RIXUWKHUUHSURGXFWLRQVDXWKRUL]HG

## <span id="page-15-0"></span>**A4.6 Marking**

A4.6.1 Markings placed on the side of the block shall be upright when the calibrated test surface is the upper surface.

A4.6.2 Each standardized block shall be marked with the following:

A4.6.2.1 The standardized hardness value *H¯* of the test block rounded to no better than three significant digits in accordance with Practice E29, for example, 125 HBW, 99 HBW, or 99.2 HBW.

A4.6.2.2 Identification of the reference indentation(s).

A4.6.2.3 A mark identifying the test surface, which will be obliterated if the surface is reground.

A4.6.2.4 Unique serial number.

A4.6.2.5 Year of standardization. It is sufficient that the year of standardization be incorporated into the serial number of the block.

# **A4.7 Certificate**

A4.7.1 At a minimum, each standardized test block shall be supplied with a certificate from the standardizing laboratory stating the following standardization information:

A4.7.1.1 Reference to this ASTM test method.

A4.7.1.2 Serial number of the test block.

A4.7.1.3 The results of the individual standardizing tests, including:

*(1)* The diameter values *d*1, *d*2, ..., *dn* of the *n* indentations (see [Table 1\)](#page-1-0).

*(2)* The average of the diameter values *d ¯* (see [Eq 2\)](#page-1-0).

*(3)* The calculated hardness values *H*1, *H*2, ..., *Hn*.

*(4)* The average hardness value *H¯* rounded to three significant digits in accordance with Practice [E29,](#page-0-0) for example, 125 HBW, 99.2 HBW.

A4.7.1.4 Information about the location of the reference indentation(s), the orientation of the measured diameter(s), and the certified value of the reference indentation(s) diameter (see [A4.5.6\)](#page-14-0).

A4.7.1.5 The body that maintains the Brinell hardness scale to which the test block is traceable.

A4.7.1.6 Date of standardization.

A4.7.1.7 Accreditation agency certification number.

# **APPENDIXES**

## **(Nonmandatory Information)**

# **X1. TABLE OF BRINELL HARDNESS NUMBERS**

## **TABLE X1.1 Brinell Hardness Numbers**

NOTE 1—The values given in the table for Brinell numbers are merely solutions of the equation for Brinell hardness, and include values for indentation diameters outside the recommended ranges. These values are indicated by italics.

| Diameter of Indentation, d (mm) |       |        |       |               |             |              | Brinell Hardness Number |                    |                    |              |
|---------------------------------|-------|--------|-------|---------------|-------------|--------------|-------------------------|--------------------|--------------------|--------------|
|                                 |       |        |       | HBW 10/3000   | HBW 10/1500 | HBW 10/1000  | HBW 10/500              | HBW 10/<br>250     | HBW 10/<br>125     | HBW 10/100   |
| 10 mm                           | 5 mm  | 2.5 mm | 1 mm  | HBW 5/750     |             | HBW 5/250    | HBW 5/125               | HBW<br>5/62.5      | HBW<br>5/31.25     | HBW 5/25     |
| ball                            | ball  | ball   | ball  | HBW 2.5/187.5 |             | HBW 2.5/62.5 | HBW 2.5/31.25           | HBW 2.5/<br>15.625 | HBW 2.5/<br>7.8125 | HBW 2.5/6.25 |
|                                 |       |        |       | HBW 1/30      |             | HBW 1/10     | HBW 1/5                 | HBW 1/2            | HBW<br>1/1.25      | HBW 1/1      |
| 2.00                            | 1.000 | 0.5000 | 0.200 | 945           | 473         | 315          | 158                     | 78.8               | 39.4               | 31.5         |
| 2.01                            | 1.005 | 0.5025 | 0.201 | 936           | 468         | 312          | 156                     | 78.0               | 39.0               | 31.2         |
| 2.02                            | 1.010 | 0.5050 | 0.202 | 926           | 463         | 309          | 154                     | 77.2               | 38.6               | 30.9         |
| 2.03                            | 1.015 | 0.5075 | 0.203 | 917           | 459         | 306          | 153                     | 76.4               | 38.2               | 30.6         |
| 2.04                            | 1.020 | 0.5100 | 0.204 | 908           | 454         | 303          | 151                     | 75.7               | 37.8               | 30.3         |
| 2.05                            | 1.025 | 0.5125 | 0.205 | 899           | 450         | 300          | 150                     | 74.9               | 37.5               | 30.0         |
| 2.06                            | 1.030 | 0.5150 | 0.206 | 890           | 445         | 297          | 148                     | 74.2               | 37.1               | 29.7         |
| 2.07                            | 1.035 | 0.5175 | 0.207 | 882           | 441         | 294          | 147                     | 73.5               | 36.7               | 29.4         |
| 2.08                            | 1.040 | 0.5200 | 0.208 | 873           | 437         | 291          | 146                     | 72.8               | 36.4               | 29.1         |
| 2.09                            | 1.045 | 0.5225 | 0.209 | 865           | 432         | 288          | 144                     | 72.1               | 36.0               | 28.8         |
| 2.10                            | 1.050 | 0.5250 | 0.210 | 856           | 428         | 285          | 143                     | 71.4               | 35.7               | 28.5         |
| 2.11                            | 1.055 | 0.5275 | 0.211 | 848           | 424         | 283          | 141                     | 70.7               | 35.3               | 28.3         |
| 2.12                            | 1.060 | 0.5300 | 0.212 | 840           | 420         | 280          | 140                     | 70.0               | 35.0               | 28.0         |
| 2.13                            | 1.065 | 0.5325 | 0.213 | 832           | 416         | 277          | 139                     | 69.4               | 34.7               | 27.7         |
| 2.14                            | 1.070 | 0.5350 | 0.214 | 824           | 412         | 275          | 137                     | 68.7               | 34.4               | 27.5         |
| 2.15                            | 1.075 | 0.5375 | 0.215 | 817           | 408         | 272          | 136                     | 68.1               | 34.0               | 27.2         |
| 2.16                            | 1.080 | 0.5400 | 0.216 | 809           | 405         | 270          | 135                     | 67.4               | 33.7               | 27.0         |
| 2.17                            | 1.085 | 0.5425 | 0.217 | 802           | 401         | 267          | 134                     | 66.8               | 33.4               | 26.7         |
| 2.18                            | 1.090 | 0.5450 | 0.218 | 794           | 397         | 265          | 132                     | 66.2               | 33.1               | 26.5         |
| 2.19                            | 1.095 | 0.5475 | 0.219 | 787           | 393         | 262          | 131                     | 65.6               | 32.8               | 26.2         |
| 2.20                            | 1.100 | 0.5500 | 0.220 | 780           | 390         | 260          | 130                     | 65.0               | 32.5               | 26.0         |
| 2.21                            | 1.105 | 0.5525 | 0.221 | 772           | 386         | 257          | 129                     | 64.4               | 32.2               | 25.7         |
| 2.22                            | 1.110 | 0.5550 | 0.222 | 765           | 383         | 255          | 128                     | 63.8               | 31.9               | 25.5         |

**TABLE X1.1** *Continued*

|       |       | Diameter of Indentation, d (mm) |       |               |             |              | Brinell Hardness Number |                    |                    |              |
|-------|-------|---------------------------------|-------|---------------|-------------|--------------|-------------------------|--------------------|--------------------|--------------|
|       |       |                                 |       | HBW 10/3000   | HBW 10/1500 | HBW 10/1000  | HBW 10/500              | HBW 10/<br>250     | HBW 10/<br>125     | HBW 10/100   |
| 10 mm | 5 mm  | 2.5 mm                          | 1 mm  | HBW 5/750     |             | HBW 5/250    | HBW 5/125               | HBW<br>5/62.5      | HBW<br>5/31.25     | HBW 5/25     |
| ball  | ball  | ball                            | ball  | HBW 2.5/187.5 |             | HBW 2.5/62.5 | HBW 2.5/31.25           | HBW 2.5/<br>15.625 | HBW 2.5/<br>7.8125 | HBW 2.5/6.25 |
|       |       |                                 |       | HBW 1/30      |             | HBW 1/10     | HBW 1/5                 | HBW 1/2            | HBW<br>1/1.25      | HBW 1/1      |
| 2.23  | 1.115 | 0.5575                          | 0.223 | 758           | 379         | 253          | 126                     | 63.2               | 31.6               | 25.3         |
|       |       |                                 |       |               |             |              |                         |                    |                    |              |
| 2.24  | 1.120 | 0.5600                          | 0.224 | 752           | 376         | 251          | 125                     | 62.6               | 31.3               | 25.1         |
| 2.25  | 1.125 | 0.5625                          | 0.225 | 745           | 372         | 248          | 124                     | 62.1               | 31.0               | 24.8         |
| 2.26  | 1.130 | 0.5650                          | 0.226 | 738           | 369         | 246          | 123                     | 61.5               | 30.8               | 24.6         |
| 2.27  | 1.135 | 0.5675                          | 0.227 | 732           | 366         | 244          | 122                     | 61.0               | 30.5               | 24.4         |
| 2.28  | 1.140 | 0.5700                          | 0.228 | 725           | 363         | 242          | 121                     | 60.4               | 30.2               | 24.2         |
| 2.29  | 1.145 | 0.5725                          | 0.229 | 719           | 359         | 240          | 120                     | 59.9               | 29.9               | 24.0         |
| 2.30  | 1.150 | 0.5750                          | 0.230 | 712           | 356         | 237          | 119                     | 59.4               | 29.7               | 23.7         |
| 2.31  | 1.155 | 0.5775                          | 0.231 | 706           | 353         | 235          | 118                     | 58.8               | 29.4               | 23.5         |
| 2.32  | 1.160 | 0.5800                          | 0.232 | 700           | 350         | 233          | 117                     | 58.3               | 29.2               | 23.3         |
| 2.33  | 1.165 | 0.5825                          | 0.233 | 694           | 347         | 231          | 116                     | 57.8               | 28.9               | 23.1         |
| 2.34  | 1.170 | 0.5850                          | 0.234 | 688           | 344         | 229          | 115                     | 57.3               | 28.7               | 22.9         |
| 2.35  | 1.175 | 0.5875                          | 0.235 | 682           | 341         | 227          | 114                     | 56.8               | 28.4               | 22.7         |
| 2.36  | 1.180 | 0.5900                          | 0.236 | 676           | 338         | 225          | 113                     | 56.3               | 28.2               | 22.5         |
| 2.37  | 1.185 | 0.5925                          | 0.237 | 670           | 335         | 223          | 112                     | 55.9               | 27.9               | 22.3         |
| 2.38  | 1.190 | 0.5950                          | 0.238 | 665           | 332         | 222          | 111                     | 55.4               | 27.7               | 22.2         |
|       |       |                                 |       |               |             |              |                         |                    |                    |              |
| 2.39  | 1.195 | 0.5975                          | 0.239 | 659           | 330         | 220          | 110                     | 54.9               | 27.5               | 22.0         |
| 2.40  | 1.200 | 0.6000                          | 0.240 | 653           | 327         | 218          | 109                     | 54.5               | 27.2               | 21.8         |
| 2.41  | 1.205 | 0.6025                          | 0.241 | 648           | 324         | 216          | 108                     | 54.0               | 27.0               | 21.6         |
| 2.42  | 1.210 | 0.6050                          | 0.242 | 643           | 321         | 214          | 107                     | 53.5               | 26.8               | 21.4         |
| 2.43  | 1.215 | 0.6075                          | 0.243 | 637           | 319         | 212          | 106                     | 53.1               | 26.5               | 21.2         |
| 2.44  | 1.220 | 0.6100                          | 0.244 | 632           | 316         | 211          | 105                     | 52.7               | 26.3               | 21.1         |
| 2.45  | 1.225 | 0.6125                          | 0.245 | 627           | 313         | 209          | 104                     | 52.2               | 26.1               | 20.9         |
| 2.46  | 1.230 | 0.6150                          | 0.246 | 621           | 311         | 207          | 104                     | 51.8               | 25.9               | 20.7         |
| 2.47  | 1.235 | 0.6175                          | 0.247 | 616           | 308         | 205          | 103                     | 51.4               | 25.7               | 20.5         |
| 2.48  | 1.240 | 0.6200                          | 0.248 | 611           | 306         | 204          | 102                     | 50.9               | 25.5               | 20.4         |
| 2.49  | 1.245 | 0.6225                          | 0.249 | 606           | 303         | 202          | 101                     | 50.5               | 25.3               | 20.2         |
| 2.50  | 1.250 | 0.6250                          | 0.250 | 601           | 301         | 200          | 100                     | 50.1               | 25.1               | 20.0         |
| 2.51  | 1.255 | 0.6275                          | 0.251 | 597           | 298         | 199          | 99.4                    | 49.7               | 24.9               | 19.9         |
| 2.52  | 1.260 | 0.6300                          | 0.252 | 592           | 296         | 197          | 98.6                    | 49.3               | 24.7               | 19.7         |
| 2.53  | 1.265 | 0.6325                          | 0.253 | 587           | 294         | 196          | 97.8                    | 48.9               | 24.5               | 19.6         |
| 2.54  | 1.270 | 0.6350                          | 0.254 | 582           | 291         | 194          | 97.1                    | 48.5               | 24.3               | 19.4         |
|       |       |                                 |       |               |             |              |                         |                    |                    |              |
| 2.55  | 1.275 | 0.6375                          | 0.255 | 578           | 289         | 193          | 96.3                    | 48.1               | 24.1               | 19.3         |
| 2.56  | 1.280 | 0.6400                          | 0.256 | 573           | 287         | 191          | 95.5                    | 47.8               | 23.9               | 19.1         |
| 2.57  | 1.285 | 0.6425                          | 0.257 | 569           | 284         | 190          | 94.8                    | 47.4               | 23.7               | 19.0         |
| 2.58  | 1.290 | 0.6450                          | 0.258 | 564           | 282         | 188          | 94.0                    | 47.0               | 23.5               | 18.8         |
| 2.59  | 1.295 | 0.6475                          | 0.259 | 560           | 280         | 187          | 93.3                    | 46.6               | 23.3               | 18.7         |
| 2.60  | 1.300 | 0.6500                          | 0.260 | 555           | 278         | 185          | 92.6                    | 46.3               | 23.1               | 18.5         |
| 2.61  | 1.305 | 0.6525                          | 0.261 | 551           | 276         | 184          | 91.8                    | 45.9               | 23.0               | 18.4         |
| 2.62  | 1.310 | 0.6550                          | 0.262 | 547           | 273         | 182          | 91.1                    | 45.6               | 22.8               | 18.2         |
| 2.63  | 1.315 | 0.6575                          | 0.263 | 543           | 271         | 181          | 90.4                    | 45.2               | 22.6               | 18.1         |
| 2.64  | 1.320 | 0.6600                          | 0.264 | 538           | 269         | 179          | 89.7                    | 44.9               | 22.4               | 17.9         |
| 2.65  | 1.325 | 0.6625                          | 0.265 | 534           | 267         | 178          | 89.0                    | 44.5               | 22.3               | 17.8         |
| 2.66  | 1.330 | 0.6650                          | 0.266 | 530           | 265         | 177          | 88.4                    | 44.2               | 22.1               | 17.7         |
| 2.67  | 1.335 | 0.6675                          | 0.267 | 526           | 263         | 175          | 87.7                    | 43.8               | 21.9               | 17.5         |
| 2.68  | 1.340 | 0.6700                          | 0.268 | 522           | 261         | 174          | 87.0                    | 43.5               | 21.8               | 17.4         |
| 2.69  | 1.345 | 0.6725                          | 0.269 | 518           | 259         | 173          | 86.4                    | 43.2               | 21.6               | 17.3         |
| 2.70  | 1.350 | 0.6750                          | 0.270 | 514           | 257         | 171          | 85.7                    | 42.9               | 21.4               | 17.1         |
| 2.71  | 1.355 | 0.6775                          | 0.271 | 510           | 255         | 170          | 85.1                    | 42.5               | 21.3               | 17.0         |
|       |       |                                 |       |               |             |              |                         |                    |                    |              |
| 2.72  | 1.360 | 0.6800                          | 0.272 | 507           | 253         | 169          | 84.4                    | 42.2               | 21.1               | 16.9         |
| 2.73  | 1.365 | 0.6825                          | 0.273 | 503           | 251         | 168          | 83.8                    | 41.9               | 20.9               | 16.8         |
| 2.74  | 1.370 | 0.6850                          | 0.274 | 499           | 250         | 166          | 83.2                    | 41.6               | 20.8               | 16.6         |
| 2.75  | 1.375 | 0.6875                          | 0.275 | 495           | 248         | 165          | 82.6                    | 41.3               | 20.6               | 16.5         |
| 2.76  | 1.380 | 0.6900                          | 0.276 | 492           | 246         | 164          | 81.9                    | 41.0               | 20.5               | 16.4         |
| 2.77  | 1.385 | 0.6925                          | 0.277 | 488           | 244         | 163          | 81.3                    | 40.7               | 20.3               | 16.3         |
| 2.78  | 1.390 | 0.6950                          | 0.278 | 485           | 242         | 162          | 80.8                    | 40.4               | 20.2               | 16.2         |
| 2.79  | 1.395 | 0.6975                          | 0.279 | 481           | 240         | 160          | 80.2                    | 40.1               | 20.0               | 16.0         |
| 2.80  | 1.400 | 0.7000                          | 0.280 | 477           | 239         | 159          | 79.6                    | 39.8               | 19.9               | 15.9         |
| 2.81  | 1.405 | 0.7025                          | 0.281 | 474           | 237         | 158          | 79.0                    | 39.5               | 19.8               | 15.8         |
| 2.82  | 1.410 | 0.7050                          | 0.282 | 471           | 235         | 157          | 78.4                    | 39.2               | 19.6               | 15.7         |
| 2.83  | 1.415 | 0.7075                          | 0.283 | 467           | 234         | 156          | 77.9                    | 38.9               | 19.5               | 15.6         |
| 2.84  | 1.420 | 0.7100                          | 0.284 | 464           | 232         | 155          | 77.3                    | 38.7               | 19.3               | 15.5         |
|       |       |                                 |       |               |             |              |                         |                    |                    |              |
| 2.85  | 1.425 | 0.7125                          | 0.285 | 461           | 230         | 154          | 76.8                    | 38.4               | 19.2               | 15.4         |
| 2.86  | 1.430 | 0.7150                          | 0.286 | 457           | 229         | 152          | 76.2                    | 38.1               | 19.1               | 15.2         |
