Repository: tomasSiSa18/DocumentosRAG

File: IMEC1410/Informes/ASTM E18/ASTM_E18.txt (part 3 of 7)
<span id="page-0-0"></span>**This international standard was developed in accordance with internationally recognized principles on standardization established in the Decision on Principles for the Development of International Standards, Guides and Recommendations issued by the World Trade Organization Technical Barriers to Trade (TBT) Committee.**
A1.4.6 Prior to performing the indirect verification, ensure that the testing machine is working freely, and that the indenter and anvil are seated adequately. Make at least two hardness measurements on a suitable test piece to seat the indenter and anvil. The results of these measurements need not be recorded.

#### A1.4.7 *As-found Condition:*

A1.4.7.1 It is recommended that the as-found condition of the testing machine be assessed as part of an indirect verification. This is important for documenting the historical performance of the machine in the scales used since the last indirect verification. This procedure should be conducted prior to any cleaning, maintenance, adjustments, or repairs.

A1.4.7.2 When the as-found condition of the testing machine is assessed, it shall be determined with the user's indenter(s) that are normally used with the testing machine. At least two standardized test blocks, each from a different hardness range as defined in [Table A1.3,](#page-10-0) should be tested for each Rockwell scale that will undergo indirect verification. The difference in hardness between any of the standardized test blocks shall be at least 5 hardness points for each Rockwell scale.

A1.4.7.3 On each standardized test block, make at least two measurements distributed uniformly over the test surface.

A1.4.7.4 Determine the repeatability *R* and the error *E* [\(Eq](#page-2-0) [2](#page-2-0) and [Eq 3\)](#page-2-0) in the performance of the testing machine for each standardized test block that is measured.

A1.4.7.5 The error *E* and the repeatability *R* should be within the tolerances of [Table A1.3.](#page-10-0) If the calculated values of error *E* or repeatability *R* fall outside of the specified tolerances, this is an indication that the hardness tests made since the last indirect verification may be suspect.

A1.4.8 *Cleaning and Maintenance—*Perform cleaning and routine maintenance of the testing machine (when required) in accordance with the manufacturer's specifications and instructions.

A1.4.9 *Indirect Verification Procedure—*The indirect verification procedure requires that the testing machine be verified using one or more of the user's indenters.

A1.4.9.1 One standardized test block shall be tested from each of the hardness ranges (usually three ranges) for each Rockwell scale to be verified, as given in [Table A1.3.](#page-10-0) The difference in hardness between any of the standardized test blocks shall be at least 5 hardness points for each Rockwell scale. The user may find that high, medium and low range test blocks are unavailable commercially for some scales. In these cases, one of the following two procedures shall be followed.

*(1) Alternative Procedure 1—*The testing machine shall be verified using the standardized blocks from the one or two ranges that are available. Also, the testing machine shall be verified on another Rockwell scale which uses the same test forces and for which three blocks are available. In this case, the testing machine is considered verified for the entire Rockwell scale.

*(2) Alternative Procedure 2—*This procedure may be used when standardized blocks from two ranges are available. The testing machine shall be verified using the standardized blocks from the two available ranges. In this case, the testing machine is considered verified for only the part of the scale bracketed by the levels of the blocks.

A1.4.9.2 On each standardized test block, make five measurements distributed uniformly over the test surface. Determine the error *E* and the repeatability *R* in the performance of the testing machine using [Eq 2](#page-2-0) and [Eq 3](#page-2-0) for each hardness level of each Rockwell scale to be verified.

A1.4.9.3 The error *E* and the repeatability *R* shall be within the tolerances of [Table A1.3.](#page-10-0) The indirect verification shall be approved only when the testing machine measurements of repeatability and error meet the specified tolerances using at least one of the user's indenters.

A1.4.9.4 In the case that the testing machine cannot pass the repeatability and error verifications with the user's indenter, a number of corrective actions may be attempted to bring the testing machine within tolerances. These actions include cleaning and maintenance, replacing the anvil or using another of the user's indenters. The indirect verification procedures shall be repeated after making the allowed corrective actions.

NOTE A1.3—When a testing machine fails indirect verification, it is recommended that the testing machine be verified again using a Class A (or better) indenter for those scales and hardness levels that failed the indirect verification with the user's indenter. If the testing machine passes the repeatability and error tests with a Class A indenter, it is an indication that the user's indenter is out of tolerance. A new indenter may be acquired by the user as a corrective action (see A1.4.9.4) allowing the indirect verification procedures to be repeated without having to perform a direct verification. If the testing machine continues to fail the repeatability or error tests of an indirect verification with the Class A indenter, it is an indication that there is a problem with the machine and not the user's indenter.

A1.4.9.5 If the testing machine continues to fail the repeatability or error tests following corrective actions, the testing machine shall undergo adjustment and/or repair followed by a direct verification.

A1.4.10 *Qualifying Additional User's Indenters—*In cases where the testing machine passes indirect verification using only one of the user's indenters, only that one indenter is considered verified for use with the specific testing machine for the Rockwell scales that were indirectly verified using that indenter. Before any other indenter may be used for testing the same Rockwell scales, it must be verified for use with the specific verified testing machine. This requirement does not apply to changing an indenter ball. The indenter verifications may be made at any time after the indirect verification, and may be performed by the user as follows.

A1.4.10.1 The testing machine and indenter shall be verified together using the indirect verification procedures of A1.4.9 with the following exception. The verification shall be performed on at least two standardized test blocks (high and low ranges) for each Rockwell scale that the indenter will be used.

<span id="page-12-0"></span>A1.4.10.2 The indenter may be used with the specific verified testing machine only when the verification measurements of repeatability and error meet the specified tolerances.

A1.4.11 The user shall identify and keep track of the indenters verified for use with the testing machine.

## **A1.5 Daily Verification**

A1.5.1 The daily verification is intended for the user to monitor the performance of the testing machine between indirect verifications. At a minimum, the daily verification shall be performed in accordance with the schedule given in [Table](#page-9-0) [A1.1](#page-9-0) for each Rockwell scale that will be used.

A1.5.2 It is recommended that the daily verification procedures be performed whenever the indenter, anvil, or test force is changed.

A1.5.3 *Daily Verification Procedures—*The procedures to use when performing a daily verification are as follows.

A1.5.3.1 Daily verification shall use standardized test block(s) that meet the requirements of [Annex A4](#page-23-0) (see [Note 4\)](#page-4-0). Daily verification shall be done for each Rockwell scale that is to be used that day. At least one test block shall be used, and when commercially available, the hardness range of the test block shall be chosen to be within 15 Rockwell points of the hardness value that the testing machine is expected to measure. Alternatively, two test blocks can be used, (when commercially available), one higher and one lower than the hardness range that the testing machine is expected to measure. In cases where the configuration of the anvil to be used is not suitable for the testing of blocks, a suitable anvil or adapter for testing a test block must be used temporarily.

A1.5.3.2 The indenter to be used for the daily verification shall be the indenter that is normally used for testing.

A1.5.3.3 Before performing the daily verification tests, ensure that the testing machine is working freely, and that the indenter and anvil are seated adequately. Make at least two hardness measurements on a suitable test piece. The results of these measurements need not be recorded.

A1.5.3.4 Make at least two hardness measurements on each of the daily verification test blocks adhering to the spacing requirements given in [7.9.](#page-6-0)

NOTE A1.4—Proper indentation spacing may be ensured by various techniques, such as using devices that correctly space indentations, using test blocks having appropriately spaced gridlines or circles marked on the test surface, using systems that move the test block to the correct position, or by measuring the distance between the indentation and adjacent indentations or the block edge after making the indentation. The user is cautioned that depending on the spacing between the boundaries of spaced gridlines or circles marked on the test surface, proper indentation spacing may not be ensured since indentations can be placed anywhere within the marked test areas.

A1.5.3.5 For each test block, calculate the error *E* (see [Eq 2\)](#page-2-0) and the repeatability *R* (see [Eq 3\)](#page-2-0) from the measured hardness values. The testing machine with the indenter is regarded as performing satisfactorily if both *E* and *R* for all test blocks are within the maximum tolerances given in [Table A1.3.](#page-10-0) Note that if the differences between the individual hardness values and the certified value for a test block are all within the maximum error *E* tolerances marked on the test block (see [Note 8\)](#page-5-0) and given in [Table A1.3,](#page-10-0) the above requirement for error *E* will be met for that block and it is not necessary to calculate *E* , however *R* shall still be calculated.

A1.5.3.6 If the daily verification measurements for any of the test blocks do not meet the criteria of A1.5.3.5, the daily verification may be repeated with a different indenter or after cleaning the tester, or both (see the manufacturer's instructions). If any of the test block measurements continue to not meet the criteria of A1.5.3.5, an indirect verification shall be performed. Whenever a testing machine fails a daily verification, the hardness tests made since the last valid daily verification may be suspect.

A1.5.3.7 If the anvil to be used for testing is different than the anvil used for the daily verification, it is recommended that the daily verification be repeated on an appropriate part of known hardness.

NOTE A1.5—It is highly recommended that the results obtained from the daily verification testing be recorded using accepted Statistical Process Control techniques, such as, but not limited to, X-bar (measurement averages) and R-charts (measurement ranges), and histograms.

# **A1.6 Verification Report**

A1.6.1 The verification report shall include the following information as a result of the type of verification performed.

A1.6.2 *Direct Verification:*

A1.6.2.1 Reference to this ASTM test method.

A1.6.2.2 Identification of the hardness testing machine, including the serial number, manufacturer and model number.

A1.6.2.3 Identification of all devices (elastic proving devices, etc.) used for the verification, including serial numbers and identification of standards to which traceability is made.

A1.6.2.4 Test temperature at the time of verification (see [A1.2.2\)](#page-8-0).

A1.6.2.5 The individual measurement values and calculated results used to determine whether the testing machine meets the requirements of the verification performed. It is recommended that the uncertainty in the calculated results used to determine whether the testing machine meets the requirements of the verification performed also be reported.

A1.6.2.6 Description of adjustments or maintenance done to the testing machine, when applicable.

A1.6.2.7 Date of verification and reference to the verifying agency or department.

A1.6.2.8 Identification of the person performing the verification.

# A1.6.3 *Indirect Verification:*

A1.6.3.1 Reference to this ASTM test method.

A1.6.3.2 Identification of the hardness testing machine, including the serial number, manufacturer and model number.

A1.6.3.3 Identification of all devices (test blocks, indenters, etc.) used for the verification, including serial numbers and identification of standards to which traceability is made.

A1.6.3.4 Test temperature at the time of verification (see [A1.2.2\)](#page-8-0).

A1.6.3.5 The Rockwell hardness scale(s) verified.

A1.6.3.6 The individual measurement values and calculated results used to determine whether the testing machine meets the requirements of the verification performed. Measurements <span id="page-13-0"></span>made to determine the as-found condition of the testing machine shall be included whenever they are made. It is recommended that the uncertainty in the calculated results used to determine whether the testing machine meets the requirements of the verification performed also be reported.

A1.6.3.7 Description of maintenance done to the testing machine, when applicable.

A1.6.3.8 Date of verification and reference to the verifying agency or department.

A1.6.3.9 Identification of the person performing the verification.

#### A1.6.4 *Daily Verification:*

A1.6.4.1 No verification report is required; however, it is recommended that records be kept of the daily verification results, including the verification date, measurement results, certified value of the test block, test block identification, and the name of the person that performed the verification, etc. (see also [Note A1.5\)](#page-12-0). These records can be used to evaluate the performance of the hardness machine over time.

#### **A2. ROCKWELL HARDNESS STANDARDIZING MACHINES**

#### **A2.1 Scope**

A2.1.1 Annex A2 specifies the requirements for the capabilities, usage, periodic verification, and monitoring of a Rockwell hardness standardizing machine. The Rockwell hardness standardizing machine differs from a Rockwell hardness testing machine by having tighter tolerances on certain performance attributes such as force application and machine hysteresis. A Rockwell standardizing machine is used for the standardization of Rockwell hardness indenters as described in [Annex A3,](#page-18-0) and for the standardization of Rockwell test blocks as described in [Annex A4.](#page-23-0)

A2.1.2 Adherence to this standard and annex provide traceability to national standards, except as stated otherwise.

#### **A2.2 Accreditation**

A2.2.1 The agency conducting direct and/or indirect verifications of Rockwell hardness standardizing machines shall be accredited to the requirements of ISO 17025 (or an equivalent) by an accrediting body recognized by the International Laboratory Accreditation Cooperation (ILAC) as operating to the requirements of ISO/IEC 17011. An agency accredited to perform verifications of Rockwell hardness standardizing machines may perform the verifications of its own standardizing machines. The standardizing laboratory shall have a certificate/ scope of accreditation stating the types of verifications (direct and/or indirect) and the Rockwell scales that are covered by the accreditation.

# **A2.3 Apparatus**

A2.3.1 The standardizing machine shall satisfy the requirements of Section [5](#page-2-0) for a Rockwell hardness testing machine with the following additional requirements.

A2.3.1.1 The standardizing machine shall be designed so that: *(1)* each test force can be selected by the operator, and *(2)* adjustments to test forces cannot be made by the operator.

A2.3.1.2 The system for displaying the hardness measurement value shall be digital with a resolution of 0.1 Rockwell units or better.

A2.3.1.3 Deviation in parallelism between the indenter mounting surface and the anvil mounting surface shall not be greater than 0.002 mm/mm (0.002 in./in.). This characteristic of the standardizing machine is not likely to vary with time. As such, the accuracy of this dimension shall only be certified by the machine manufacturer and need not be periodically verified by direct verification unless the components have been changed.

A2.3.1.4 *Indenters—*Class A ball indenters and Class A or Reference diamond indenters as described in [Annex A3](#page-18-0) (see [Note 3\)](#page-4-0) shall be used.

A2.3.1.5 *Testing Cycle—*The standardizing machine shall be capable of meeting each part of the testing cycle within the tolerances specified in Table A2.1. The manufacturer of the standardizing machine shall verify each of the five components of the testing cycle at the time of manufacture, or when the testing machine is returned to the manufacturer for repair.

A2.3.1.6 It is important that the final portion of the additional force application be controlled. Two recommended procedures for properly applying the additional force are as follows: *(1)* the average indenter velocity *vF* (see [Fig. 2\)](#page-6-0) during the final 40 % of additional force application should be between 0.020 mm/s and 0.040 mm/s, or *(2)* the amount of force applied during the final 10 % of the additional force application time should be less than 5 % of the additional force.

A2.3.1.7 During the period between verifications, no adjustments may be made to the force application system, the force measurement system, the indenter depth measurement system, or the test cycle that is used for each Rockwell scale.

# **A2.4 Laboratory Environment**

A2.4.1 The standardizing machine shall be located in a temperature and relative-humidity controlled room with tolerances for these conditions given in [Table A2.2.](#page-14-0) The accuracy of

**TABLE A2.1 Testing Cycle Requirements**

| Test Cycle Parameter                                            | Tolerance    |
|-----------------------------------------------------------------|--------------|
| Indenter contact velocity, vA                                   | #1.0 mm/s    |
| Dwell time for preliminary force, tPF (when the time to apply   | 3.0 ± 1.0 s  |
| the preliminary force tPA \$ 1 s, then calculate this parameter |              |
| as tPA<br>2 1tPF)                                               |              |
| Additional force application, tTA (see A2.3.1.6)                | 1.0 to 8.0 s |
| Dwell time for total force, tTF                                 | 5.0 ± 1.0 s  |
| Dwell time for elastic recovery, tR                             | 4.0 ± 1.0 s  |

<span id="page-14-0"></span>**TABLE A2.2 Standardization Laboratory Environmental Requirements**

| Environmental<br>Parameter | Tolerance       | Accuracy of<br>Measuring Instrument |
|----------------------------|-----------------|-------------------------------------|
| Temperature                | 23.0 ± 3.0 °C   | ±1.0 °C                             |
|                            | (73.4 ± 5.4 °F) | (1.8 °F)                            |
| Relative humidity          | #70 %           | ±10 %                               |
|                            |                 |                                     |

the temperature and relative-humidity measuring instruments shall be as given in Table A2.2. The display of the temperature measuring device shall have a resolution of at least 1 °C.

A2.4.2 The temperature and relative-humidity of the standardizing laboratory shall be monitored beginning at least one hour prior to standardization and throughout the standardizing procedure.

A2.4.3 The standardizing machine, indenter(s), and test blocks to be standardized must be in an environment meeting the tolerances of Table A2.2 for at least one hour prior to standardization.

A2.4.4 During the standardization process, the standardizing machine shall be isolated from any vibration that may affect the measurements.

A2.4.5 The power supply to the standardizing machine shall be isolated from any electrical surges that could affect its performance.

# **A2.5 Verifications**

A2.5.1 The standardizing machine shall undergo direct and indirect verifications at periodic intervals and when circumstances occur that may affect the performance of the standardizing machine, according to the schedule given in Table A2.3.

A2.5.2 A standardizing machine used for the standardization of test blocks shall undergo monitoring verifications each day that standardizations are made, according to the schedule given in Table A2.3.

A2.5.3 All instruments used to make measurements required by this Annex shall be calibrated traceable to national standards where a system of traceability exists, except as noted otherwise.

A2.5.4 The standardizing machine shall be directly and indirectly verified at the location where it will be used.

#### **TABLE A2.3 Verification Schedule for a Rockwell Hardness Standardizing Machine**

| Verification<br>Procedure  | Schedule                                                                                                                                                                                                                                              |
|----------------------------|-------------------------------------------------------------------------------------------------------------------------------------------------------------------------------------------------------------------------------------------------------|
| Direct<br>verification     | Shall be every 12 months.<br>When a standardizing machine is new, moved, or when<br>adjustments, modifications or repairs are made that could<br>affect the application of the test forces, the depth measuring<br>system, or the machine hysteresis. |
| Indirect<br>verification   | Shall be within 12 months prior to standardization testing.<br>Following a direct verification(limited number of scales).                                                                                                                             |
| Monitoring<br>verification | Shall be before and after each lot is standardized, and at the<br>end of each day and the start of the following day when a<br>single lot is standardized over multiple days.                                                                         |

# **A2.6 Periodic Verification Procedures**

A2.6.1 *Perform Cleaning and Maintenance—*If required, cleaning and routine maintenance of the standardizing machine shall be made before conducting direct or indirect verifications in accordance with the manufacturer's specifications and instructions.

A2.6.2 *Direct Verification—*Perform a direct verification of the standardizing machine in accordance with the schedule given in Table A2.3. The test forces, depth measuring system, and machine hysteresis shall be verified.

A2.6.2.1 *Verification of the Test Forces—*For each Rockwell scale that will be used, the associated forces (preliminary test force, total test force, and test force during elastic recovery) shall be measured. The test forces shall be measured by means of a Class AA elastic force measuring instrument having an accuracy of at least 0.05 %, as described in Practices [E74.](#page-1-0)

A2.6.2.2 Make three measurements of each force. The forces shall be measured as they are applied during testing.

A2.6.2.3 Each preliminary test force *F*<sup>0</sup> and each total test force *F* shall be accurate to within 0.25 % in accordance with Table A2.4.

A2.6.2.4 *Verification of the Depth Measuring System—*The depth measuring system shall be verified by means of an instrument having an accuracy of at least 0.0001 mm.

A2.6.2.5 Verify the standardizing machine's measurement of depth at not less than four evenly spaced increments of approximately 0.05 mm at the range of the normal working depth of the standardizing machine. The normal working depth range shall correspond to the lowest and highest hardness values for the Rockwell scales that will be standardized or that will be used for indenter calibrations.

A2.6.2.6 For testing machines with long stroke actuators and fixed anvils, the depth measurement verification shall be repeated at positions corresponding to each thickness of test block that will be standardized or that will be used for indenter calibrations.

A2.6.2.7 The indentation depth measuring device shall have an accuracy of at least 0.0002 mm over the normal working depth range which corresponds to 0.1 regular Rockwell hardness units and 0.2 Rockwell Superficial hardness units.

A2.6.2.8 *Verification of Machine Hysteresis—*Most Rockwell hardness machines will undergo flexure in the machine frame and some machine components each time a test is made. If the flexure is not entirely elastic during the application and removal of the additional force *F*1, the testing machine may exhibit hysteresis in the indenter depth measuring system, resulting in an offset or bias in the test result. The goal of the

| TABLE A2.4 Tolerances on Applied Force for the |  |  |
|------------------------------------------------|--|--|
| Standardizing Machine                          |  |  |

| Force, kgf (N) |         |       | Tolerance, kgf (N) |
|----------------|---------|-------|--------------------|
| 10             | (98.07) | 0.025 | (0.245)            |
| 60             | (588.4) | 0.150 | (1.471)            |
| 100            | (980.7) | 0.250 | (2.452)            |
| 150            | (1471)  | 0.375 | (3.678)            |
| 3              | (29.42) | 0.008 | (0.074)            |
| 15             | (147.1) | 0.038 | (0.368)            |
| 30             | (294.2) | 0.075 | (0.736)            |
| 45             | (441.3) | 0.113 | (1.103)            |

<span id="page-15-0"></span>hysteresis verification is to perform a purely elastic test that results in no permanent indentation. In this way, the level of hysteresis in the flexure of the testing machine can be determined.

A2.6.2.9 Perform repeated Rockwell tests using a blunt indenter (or the indenter holder surface) acting directly onto the anvil or a very hard test piece. The tests shall be conducted on a Rockwell scale having the highest test force that is used for normal standardizations.

A2.6.2.10 Repeat the hysteresis tests for a maximum of ten measurements and average the last three tests. The average measurement shall indicate a hardness number within 130 6 0.3 Rockwell units when Rockwell ball scales B, E, F, G, H and K are used, or within 100 6 0.3 Rockwell units when any other Rockwell scale is used.

A2.6.2.11 *Direct Verification Failure—*If any of the direct verifications fail the specified requirements, the standardizing machine shall not be used until it is adjusted or repaired. Any parameter that may have been affected by an adjustment or repair shall be verified again by direct verification.

A2.6.3 *Indirect Verification—*Indirect verification involves verifying the performance of the standardizing machine by means of standardized test blocks and indenters. Prior to performing standardizations for any Rockwell scale, an indirect verification of the standardizing machine for that scale shall be made within the time period given in [Table A2.3.](#page-14-0) A selected number of Rockwell scales shall be indirectly verified at the time of the direct verification as described below. The indirect verification of all other Rockwell scales may be made at any time as long as it occurs within the time period given in [Table A2.3](#page-14-0) prior to standardization.

A2.6.3.1 Immediately following the direct verification, indirect verifications of a selected number of scales shall be performed to determine the performance of the standardizing machine at each force level that the standardizing machine is capable of applying. An example of an indirect verification for a standardizing machine capable of applying all force levels is given in Table A2.5. It is recommended that Rockwell scales be chosen that will also verify each indenter that will be used. When national primary standardized test blocks (see Note A2.1) are available, they should be used for the periodic indirect verification.

NOTE A2.1—Primary standardized test blocks are certified at the national standardizing laboratory level. In the United States, the national Rockwell hardness standardizing laboratory is the National Institute of Standards and Technology (NIST), Gaithersburg, MD 20899.

#### **TABLE A2.5 Suggested Rockwell Scales for the Indirect Verification of Machines Capable of Performing Both Regular and Superficial Scale Tests and that Will Use Only Diamond and 1/16 in. (1.588 mm) Diameter Carbide Ball Indenters**

| Preliminary Force<br>kgf (N) | Total Force<br>kgf (N) | Indenter<br>Type | Rockwell<br>Scale |
|------------------------------|------------------------|------------------|-------------------|
| 10 (98.07)                   | 60 (588.4)             | diamond          | HRA               |
| 10 (98.07)                   | 100 (980.7)            | 1⁄16 in. ball    | HRB               |
| 10 (98.07)                   | 150 (1471)             | diamond          | HRC               |
| 3 (29.42)                    | 15 (147.1)             | diamond          | HR15N             |
| 3 (29.42)                    | 30 (294.2)             | 1⁄16 in. ball    | HR30T             |
| 3 (29.42)                    | 45 (441.3)             | diamond          | HR45N             |

A2.6.3.2 Standardized test blocks shall be used in the appropriate hardness ranges for each scale to be verified. These ranges are given in Table A2.6. The standardizing testing machine shall not be adjusted during the indirect verification procedures.

| TABLE A2.6 Maximum Allowable Repeatability and Error of |  |
|---------------------------------------------------------|--|
| Standardizing Machines                                  |  |

|         | Range of Standardized<br>Test Blocks | Maximum<br>Repeatability, R<br>(HR units) | Maximum<br>Error, E<br>(HR units) |
|---------|--------------------------------------|-------------------------------------------|-----------------------------------|
| HRA     | 20 to 65                             | 1.0                                       | ± 0.5                             |
|         | 70 to 78                             | 0.7                                       | ± 0.5                             |
|         | 80 to 84                             | 0.5                                       | ± 0.3                             |
| HRBW    | 40 to 59                             | 1.0                                       | ± 0.7                             |
|         | 60 to 79                             | 0.7                                       | ± 0.5                             |
|         | 80 to 100                            | 0.7                                       | ± 0.5                             |
| HRC     | 20 to 30                             | 1.0                                       | ± 0.5                             |
|         | 35 to 55                             | 0.7                                       | ± 0.5                             |
|         | 60 to 65                             | 0.5                                       | ± 0.3                             |
| HRD     | 40 to 48                             | 1.0                                       | ± 0.5                             |
|         | 51 to 67                             | 0.7                                       | ± 0.5                             |
|         | 71 to 75                             | 0.5                                       | ± 0.3                             |
| HREW    | 70 to 79                             | 0.7                                       | ± 0.5                             |
|         | 84 to 90                             | 0.7                                       | ± 0.5                             |
|         | 93 to 100                            | 0.5                                       | ± 0.5                             |
| HRFW    | 60 to 75<br>80 to 90                 | 0.7<br>0.7                                | ± 0.5<br>± 0.5                    |
|         | 94 to 100                            | 0.5                                       | ± 0.5                             |
| HRGW    | 30 to 50                             | 1.0                                       | ± 0.5                             |
|         | 55 to 75                             | 1.0                                       | ± 0.5                             |
|         | 80 to 94                             | 1.0                                       | ± 0.5                             |
| HRHW    | 80 to 94                             | 1.0                                       | ± 0.5                             |
|         | 96 to 100                            | 1.0                                       | ± 0.5                             |
| HRKW    | 40 to 60                             | 0.7                                       | ± 0.5                             |
|         | 65 to 80                             | 0.5                                       | ± 0.5                             |
|         | 85 to 100                            | 0.5                                       | ± 0.5                             |
| HRLWA   |                                      | 1.0                                       | ± 0.5                             |
| HRMWA   |                                      | 1.0                                       | ± 0.5                             |
| HRPWA   |                                      | 1.0                                       | ± 0.5                             |
| HRRWA   |                                      | 1.0                                       | ± 0.5                             |
| HRSWA   |                                      | 1.0                                       | ± 0.5                             |
| HRVWA   |                                      | 1.0                                       | ± 0.5                             |
| HR15N   | 70 to 77                             | 1.0                                       | ± 0.5                             |
|         | 78 to 88                             | 0.7                                       | ± 0.5                             |
|         | 90 to 92                             | 0.5                                       | ± 0.4                             |
| HR30N   | 42 to 50                             | 1.0                                       | ± 0.5                             |
|         | 55 to 73                             | 0.7                                       | ± 0.5                             |
|         | 77 to 82                             | 0.5                                       | ± 0.4                             |
| HR45N   | 20 to 31                             | 1.0                                       | ± 0.5                             |
|         | 37 to 61<br>66 to 72                 | 0.7<br>0.5                                | ± 0.5<br>± 0.4                    |
| HR15TW  | 74 to 80                             | 1.0                                       | ± 0.7                             |
|         | 81 to 86                             | 0.7                                       | ± 0.5                             |
|         | 87 to 93                             | 0.7                                       | ± 0.5                             |
| HR30TW  | 43 to 56                             | 1.0                                       | ± 0.7                             |
|         | 57 to 69                             | 0.7                                       | ± 0.5                             |
|         | 70 to 83                             | 0.7                                       | ± 0.5                             |
| HR45TW  | 13 to 32                             | 1.0                                       | ± 0.7                             |
|         | 33 to 52                             | 0.7                                       | ± 0.5                             |
|         | 53 to 73                             | 0.7                                       | ± 0.5                             |
| HR15WWA |                                      | 1.0                                       | ± 0.5                             |
| HR30WWA |                                      | 1.0                                       | ± 0.5                             |
| HR45WWA |                                      | 1.0                                       | ± 0.5                             |
| HR15XWA |                                      | 1.0                                       | ± 0.5                             |
| HR30XWA |                                      | 1.0                                       | ± 0.5                             |
| HR45XWA |                                      | 1.0                                       | ± 0.5                             |
| HR15YWA |                                      | 1.0                                       | ± 0.5                             |
| HR30YWA |                                      | 1.0                                       | ± 0.5                             |
| HR45YWA |                                      | 1.0                                       | ± 0.5                             |

*<sup>A</sup>* Appropriate ranges of standardized test blocks for the L, M, P, R, S, V, W, X, and Y scales shall be determined by dividing the usable range of the scale into two ranges, high and low. Standardized test blocks for the R and S scales may be available at only one hardness level.

A2.6.3.3 The indenter(s) to be used for the indirect verification shall be the same indenter(s) that will be used for future standardizations. If more than one indenter will be used for the same hardness scale, an additional verification shall be made for each indenter.

A2.6.3.4 The test cycle to be used for the indirect verification should be the same as the test cycle used by the standardizing laboratory when calibrating the standardized test blocks.

A2.6.3.5 Prior to testing the standardized test blocks, ensure that the testing machine is working freely, and that the indenter and anvil are seated adequately. Make at least two hardness measurements on a uniform test piece for the scale to be verified. The results of these measurements need not be recorded.

A2.6.3.6 On each standardized block, make at least five hardness measurements distributed uniformly over the surface of the block.

A2.6.3.7 *Error—*Using [Eq 2,](#page-2-0) determine the error *E* in the performance of the standardizing machine for each standardized test block that is measured. The error *E* shall be within the tolerances of [Table A2.6.](#page-15-0)
