Repository: tomasSiSa18/DocumentosRAG

File: IMEC1410/Informes/ASTM E384/ASTM_E384.txt (part 3 of 4)
<span id="page-0-0"></span>**This international standard was developed in accordance with internationally recognized principles on standardization established in the Decision on Principles for the Development of International Standards, Guides and Recommendations issued by the World Trade Organization Technical Barriers to Trade (TBT) Committee.**
| Specimen | Test Force<br>(gf) | Average<br>Diagonal<br>(µm) | Standard<br>Deviation<br>(µm) | Repeatability<br>Standard<br>Deviation | Reproducibility<br>Standard<br>Deviation | Repeatability<br>Limit (µm) | Reproducibility<br>Limit (µm) |
|----------|--------------------|-----------------------------|-------------------------------|----------------------------------------|------------------------------------------|-----------------------------|-------------------------------|
|          |                    |                             |                               | (µm)                                   | (µm)                                     |                             |                               |
|          |                    | ¯<br>d                      | Sx                            | Sr                                     | SR                                       | r                           | R                             |
| A        | 25                 | 35.61                       | 1.40                          | 0.72                                   | 1.54                                     | 2.00                        | 4.31                          |
|          | 50                 | 51.77                       | 1.33                          | 1.11                                   | 1.66                                     | 3.12                        | 4.66                          |
|          | 100                | 74.84                       | 1.65                          | 1.77                                   | 2.28                                     | 4.95                        | 6.40                          |
|          | 300                | 132.28                      | 2.63                          | 2.57                                   | 3.50                                     | 7.20                        | 9.79                          |
|          | 500                | 171.51                      | 2.07                          | 2.46                                   | 3.02                                     | 6.89                        | 8.45                          |
|          | 1000               | 243.11                      | 1.72                          | 2.96                                   | 3.16                                     | 8.29                        | 8.84                          |
| B        | 25                 | 23.66                       | 0.95                          | 0.48                                   | 1.04                                     | 1.34                        | 2.91                          |
|          | 50                 | 34.33                       | 0.94                          | 0.56                                   | 1.07                                     | 1.57                        | 2.99                          |
|          | 100                | 49.61                       | 1.12                          | 0.65                                   | 1.26                                     | 1.82                        | 3.54                          |
|          | 300                | 88.64                       | 1.39                          | 0.88                                   | 1.59                                     | 2.45                        | 4.46                          |
|          | 500                | 115.48                      | 1.68                          | 1.11                                   | 1.95                                     | 3.11                        | 5.46                          |
|          | 1000               | 164.38                      | 1.65                          | 1.52                                   | 2.14                                     | 4.25                        | 5.98                          |
| C        | 25                 | 27.62                       | 1.33                          | 0.49                                   | 1.41                                     | 1.38                        | 3.93                          |
|          | 50                 | 39.47                       | 1.14                          | 0.50                                   | 1.22                                     | 1.39                        | 3.43                          |
|          | 100                | 56.66                       | 1.05                          | 0.64                                   | 1.20                                     | 1.79                        | 3.35                          |
|          | 300                | 100.14                      | 1.25                          | 0.81                                   | 1.44                                     | 2.26                        | 4.03                          |
|          | 500                | 130.19                      | 1.50                          | 0.83                                   | 1.68                                     | 2.33                        | 4.69                          |
|          | 1000               | 184.84                      | 1.79                          | 1.19                                   | 2.08                                     | 3.33                        | 5.82                          |
| D        | 25                 | 31.04                       | 1.04                          | 0.46                                   | 1.11                                     | 1.28                        | 3.12                          |
|          | 50                 | 44.64                       | 0.85                          | 0.46                                   | 0.95                                     | 1.30                        | 2.65                          |
|          | 100                | 64.22                       | 1.08                          | 0.67                                   | 1.24                                     | 1.89                        | 3.47                          |
|          | 300                | 113.94                      | 0.94                          | 0.82                                   | 1.19                                     | 2.29                        | 3.33                          |
|          | 500                | 148.16                      | 1.16                          | 0.74                                   | 1.33                                     | 2.06                        | 3.73                          |
|          | 1000               | 210.10                      | 2.03                          | 1.64                                   | 2.50                                     | 4.58                        | 7.00                          |
| E        | 25                 | 20.02                       | 0.72                          | 0.48                                   | 0.84                                     | 1.36                        | 2.34                          |
|          | 50                 | 29.03                       | 1.00                          | 0.48                                   | 1.09                                     | 1.34                        | 3.05                          |
|          | 100                | 42.21                       | 1.15                          | 0.52                                   | 1.24                                     | 1.46                        | 3.46                          |
|          | 300                | 76.03                       | 1.00                          | 0.53                                   | 1.11                                     | 1.48                        | 3.10                          |
|          | 500                | 99.25                       | 1.06                          | 0.49                                   | 1.15                                     | 1.37                        | 3.21                          |
|          | 1000               | 141.67                      | 1.27                          | 0.85                                   | 1.48                                     | 2.39                        | 4.15                          |
| T        | 25                 | 17.14                       | 0.88                          | 0.48                                   | 0.98                                     | 1.35                        | 2.76                          |
|          | 50                 | 25.59                       | 1.03                          | 0.47                                   | 1.12                                     | 1.32                        | 3.12                          |
|          | 100                | 37.20                       | 1.45                          | 0.52                                   | 1.52                                     | 1.46                        | 4.26                          |
|          | 300                | 67.43                       | 1.39                          | 0.65                                   | 1.51                                     | 1.82                        | 4.22                          |
|          | 500                | 88.27                       | 1.11                          | 0.66                                   | 1.26                                     | 1.85                        | 3.53                          |
|          | 1000               | 126.96                      | 1.47                          | 0.75                                   | 1.61                                     | 2.09                        | 4.52                          |

#### <span id="page-21-0"></span>**TABLE X3.2 Precision statistics for an Interlaboratory Study of the Vickers Microindentation Hardness Test for Ferrous Specimens in Diagonal Units (µm)**

| Specimen | Test Force<br>(gf) | Average<br>Diagonal | Standard<br>Deviation | Repeatability<br>Standard | Reproducibility<br>Standard | Repeatability<br>Limit (µm) | Reproducibility<br>Limit (µm) |
|----------|--------------------|---------------------|-----------------------|---------------------------|-----------------------------|-----------------------------|-------------------------------|
|          |                    | (µm)                | (µm)                  | Deviation                 | Deviation                   |                             |                               |
|          |                    |                     |                       | (µm)                      | (µm)                        |                             |                               |
|          |                    | ¯<br>d              | Sx                    | Sr                        | SR                          | r                           | R                             |
| A        | 25                 | 13.89               | 0.75                  | 0.30                      | 0.80                        | 0.85                        | 2.24                          |
|          | 50                 | 19.81               | 0.61                  | 0.34                      | 0.68                        | 0.95                        | 1.91                          |
|          | 100                | 28.10               | 0.57                  | 0.45                      | 0.70                        | 1.26                        | 1.96                          |
|          | 300                | 49.19               | 0.75                  | 0.72                      | 0.99                        | 2.02                        | 2.77                          |
|          | 500                | 63.65               | 0.81                  | 0.88                      | 3.16                        | 2.47                        | 1.13                          |
|          | 1000               | 90.48               | 0.98                  | 1.31                      | 1.53                        | 3.66                        | 4.28                          |
| B        | 25                 | 9.35                | 0.40                  | 0.25                      | 0.46                        | 0.69                        | 1.28                          |
|          | 50                 | 13.06               | 0.37                  | 0.23                      | 0.42                        | 0.63                        | 1.18                          |
|          | 100                | 18.51               | 0.39                  | 0.39                      | 0.52                        | 1.09                        | 1.47                          |
|          | 300                | 32.11               | 0.43                  | 0.30                      | 0.50                        | 0.84                        | 1.41                          |
|          | 500                | 41.68               | 0.51                  | 0.36                      | 0.60                        | 1.00                        | 1.69                          |
|          | 1000               | 59.21               | 0.55                  | 0.52                      | 0.72                        | 1.46                        | 2.03                          |
| C        | 25                 | 10.81               | 0.53                  | 0.19                      | 0.56                        | 0.54                        | 1.56                          |
|          | 50                 | 15.13               | 0.42                  | 0.20                      | 0.46                        | 0.57                        | 1.29                          |
|          | 100                | 21.34               | 0.40                  | 0.22                      | 0.45                        | 0.62                        | 1.25                          |
|          | 300                | 36.85               | 0.38                  | 0.21                      | 0.43                        | 0.59                        | 1.20                          |
|          | 500                | 47.68               | 0.55                  | 0.24                      | 0.59                        | 0.67                        | 1.64                          |
|          | 1000               | 67.60               | 0.58                  | 0.33                      | 0.65                        | 0.93                        | 1.83                          |
| D        | 100                | 24.50               | 0.43                  | 0.29                      | 0.50                        | 0.82                        | 1.40                          |
|          | 300                | 42.52               | 0.41                  | 0.28                      | 0.48                        | 0.80                        | 1.35                          |
|          | 500                | 55.02               | 0.50                  | 0.25                      | 0.55                        | 0.70                        | 1.54                          |
|          | 1000               | 78.14               | 0.70                  | 0.34                      | 0.77                        | 0.97                        | 2.15                          |
| E        | 100                | 15.61               | 0.40                  | 0.18                      | 0.43                        | 0.52                        | 1.20                          |
|          | 300                | 27.25               | 0.41                  | 0.25                      | 0.46                        | 0.70                        | 1.30                          |
|          | 500                | 35.26               | 0.43                  | 0.20                      | 0.46                        | 0.55                        | 1.30                          |
|          | 1000               | 50.06               | 0.41                  | 0.24                      | 0.46                        | 0.67                        | 1.29                          |
| T        | 300                | 23.94               | 0.47                  | 0.17                      | 0.49                        | 0.49                        | 1.38                          |
|          | 500                | 31.00               | 0.51                  | 0.21                      | 0.55                        | 0.59                        | 1.53                          |
|          | 1000               | 44.12               | 0.50                  | 0.25                      | 0.55                        | 0.69                        | 1.53                          |

#### <span id="page-22-0"></span>**TABLE X3.3 Precision statistics for an Interlaboratory Study of the Knoop Microindentation Hardness Test for Ferrous Specimens in Hardness units (HK)**

| Specimen | Test Force | Average<br>Diagonal<br>(µm) | Standard<br>Deviation<br>(HK) | Repeatability<br>Standard<br>Deviation<br>(HK) | Reproducibility<br>Standard<br>Deviation<br>(HK) | Repeatability<br>Limit (HK) | Reproducibility<br>Limit (HK) |
|----------|------------|-----------------------------|-------------------------------|------------------------------------------------|--------------------------------------------------|-----------------------------|-------------------------------|
|          | (gf)       | d                           | Sx                            | Sr                                             | SR                                               | r                           | R                             |
| A        | 25         | 35.61                       | 22.07                         | 11.35                                          | 24.29                                            | 31.56                       | 68.41                         |
|          | 50         | 51.77                       | 13.64                         | 11.39                                          | 17.03                                            | 32.05                       | 47.98                         |
|          | 100        | 74.84                       | 11.20                         | 12.02                                          | 15.49                                            | 33.68                       | 43.61                         |
|          | 300        | 132.28                      | 9.70                          | 9.48                                           | 12.91                                            | 26.60                       | 36.21                         |
|          | 500        | 171.51                      | 5.84                          | 6.94                                           | 8.52                                             | 19.45                       | 23.86                         |
|          | 1000       | 243.11                      | 3.41                          | 5.86                                           | 6.26                                             | 16.43                       | 17.52                         |
| B        | 25         | 23.66                       | 51.07                         | 25.79                                          | 55.92                                            | 72.09                       | 157.50                        |
|          | 50         | 34.33                       | 33.07                         | 19.70                                          | 37.65                                            | 55.27                       | 105.55                        |
|          | 100        | 49.61                       | 26.11                         | 15.15                                          | 29.38                                            | 42.45                       | 82.72                         |
|          | 300        | 88.64                       | 17.04                         | 10.79                                          | 19.49                                            | 30.04                       | 54.74                         |
|          | 500        | 115.48                      | 15.52                         | 10.26                                          | 18.02                                            | 28.75                       | 50.50                         |
|          | 1000       | 164.38                      | 10.57                         | 9.74                                           | 13.71                                            | 27.24                       | 38.34                         |
| C        | 25         | 27.62                       | 44.96                         | 16.55                                          | 47.67                                            | 46.65                       | 134.05                        |
|          | 50         | 39.47                       | 26.39                         | 11.57                                          | 28.24                                            | 32.19                       | 79.67                         |
|          | 100        | 56.66                       | 16.43                         | 10.01                                          | 18.78                                            | 28.02                       | 52.50                         |
|          | 300        | 100.14                      | 10.63                         | 6.89                                           | 12.24                                            | 19.22                       | 34.29                         |
|          | 500        | 130.19                      | 9.67                          | 5.35                                           | 10.83                                            | 15.03                       | 30.26                         |
|          | 1000       | 184.84                      | 8.07                          | 5.36                                           | 9.37                                             | 15.01                       | 26.24                         |
| D        | 25         | 31.04                       | 24.75                         | 10.94                                          | 26.42                                            | 30.48                       | 74.60                         |
|          | 50         | 44.64                       | 13.60                         | 7.36                                           | 15.20                                            | 20.80                       | 42.46                         |
|          | 100        | 64.22                       | 11.61                         | 7.20                                           | 13.33                                            | 20.32                       | 37.34                         |
|          | 300        | 113.94                      | 5.43                          | 4.73                                           | 6.87                                             | 13.22                       | 19.23                         |
|          | 500        | 148.16                      | 5.08                          | 3.24                                           | 5.82                                             | 9.01                        | 16.32                         |
|          | 1000       | 210.10                      | 6.23                          | 5.03                                           | 7.67                                             | 14.06                       | 21.49                         |
| E        | 25         | 20.02                       | 63.88                         | 42.57                                          | 74.54                                            | 120.86                      | 208.90                        |
|          | 50         | 29.03                       | 58.20                         | 27.92                                          | 63.44                                            | 78.02                       | 178.37                        |
|          | 100        | 42.21                       | 43.53                         | 19.68                                          | 46.94                                            | 55.28                       | 131.37                        |
|          | 300        | 76.03                       | 19.43                         | 10.30                                          | 21.56                                            | 28.76                       | 60.27                         |
|          | 500        | 99.25                       | 15.43                         | 7.13                                           | 16.74                                            | 19.94                       | 46.74                         |
|          | 1000       | 141.67                      | 12.71                         | 8.51                                           | 14.81                                            | 23.92                       | 41.55                         |
| T        | 25         | 17.14                       | 124.50                        | 67.85                                          | 138.69                                           | 191.33                      | 395.07                        |
|          | 50         | 25.59                       | 87.53                         | 39.91                                          | 95.19                                            | 112.23                      | 266.90                        |
|          | 100        | 37.20                       | 80.22                         | 28.75                                          | 84.10                                            | 80.77                       | 237.05                        |
|          | 300        | 67.43                       | 38.71                         | 18.10                                          | 42.06                                            | 50.70                       | 117.74                        |
|          | 500        | 88.27                       | 22.97                         | 13.65                                          | 26.07                                            | 38.28                       | 73.09                         |
|          | 1000       | 126.96                      | 20.44                         | 10.43                                          | 22.39                                            | 29.07                       | 62.90                         |

#### <span id="page-23-0"></span>**TABLE X3.4 Precision statistics for an Interlaboratory Study of the Vickers Microindentation Hardness Test for Ferrous Specimens in Hardness units (HV)**

| Specimen | Test Force | Average<br>Diagonal<br>(µm) | Standard<br>Deviation<br>(HV) | Repeatability<br>Standard<br>Deviation<br>(HV) | Reproducibility<br>Standard<br>Deviation<br>(HV) | Repeatability<br>Limit (HV) | Reproducibility<br>Limit (HV) |
|----------|------------|-----------------------------|-------------------------------|------------------------------------------------|--------------------------------------------------|-----------------------------|-------------------------------|
|          | (gf)       | d                           | Sx                            | Sr                                             | SR                                               | r                           | R                             |
| A        | 25         | 13.89                       | 25.99                         | 10.38                                          | 27.73                                            | 29.46                       | 78.52                         |
|          | 50         | 19.81                       | 14.56                         | 8.11                                           | 16.23                                            | 22.69                       | 45.77                         |
|          | 100        | 28.10                       | 9.53                          | 7.52                                           | 11.70                                            | 21.08                       | 32.84                         |
|          | 300        | 49.19                       | 7.01                          | 6.73                                           | 9.26                                             | 18.90                       | 25.94                         |
|          | 500        | 63.65                       | 5.83                          | 6.33                                           | 22.75                                            | 17.78                       | 8.13                          |
|          | 1000       | 90.48                       | 4.91                          | 6.56                                           | 7.66                                             | 18.34                       | 21.45                         |
| B        | 25         | 9.35                        | 45.41                         | 28.37                                          | 52.24                                            | 78.48                       | 146.56                        |
|          | 50         | 13.06                       | 30.81                         | 19.15                                          | 34.98                                            | 52.51                       | 98.63                         |
|          | 100        | 18.51                       | 22.81                         | 22.81                                          | 30.42                                            | 63.85                       | 86.24                         |
|          | 300        | 32.11                       | 14.45                         | 10.08                                          | 16.81                                            | 28.24                       | 47.43                         |
|          | 500        | 41.68                       | 13.06                         | 9.22                                           | 15.37                                            | 25.62                       | 43.32                         |
|          | 1000       | 59.21                       | 9.83                          | 9.29                                           | 12.87                                            | 26.09                       | 36.29                         |
| C        | 25         | 10.81                       | 38.95                         | 13.95                                          | 41.16                                            | 39.69                       | 115.71                        |
|          | 50         | 15.13                       | 22.50                         | 10.71                                          | 24.64                                            | 30.54                       | 69.32                         |
|          | 100        | 21.34                       | 15.27                         | 8.40                                           | 17.18                                            | 23.67                       | 47.79                         |
|          | 300        | 36.85                       | 8.45                          | 4.67                                           | 9.56                                             | 13.12                       | 26.70                         |
|          | 500        | 47.68                       | 9.41                          | 4.11                                           | 10.09                                            | 11.46                       | 28.07                         |
|          | 1000       | 67.60                       | 6.96                          | 3.96                                           | 7.80                                             | 11.17                       | 21.98                         |
| D        | 100        | 24.50                       | 10.85                         | 7.31                                           | 12.61                                            | 20.69                       | 35.36                         |
|          | 300        | 42.52                       | 5.93                          | 4.05                                           | 6.95                                             | 11.58                       | 19.55                         |
|          | 500        | 55.02                       | 5.57                          | 2.78                                           | 6.12                                             | 7.79                        | 17.15                         |
|          | 1000       | 78.14                       | 5.44                          | 2.64                                           | 5.99                                             | 7.54                        | 16.72                         |
| E        | 100        | 15.61                       | 39.01                         | 17.55                                          | 41.94                                            | 50.73                       | 117.35                        |
|          | 300        | 27.25                       | 22.55                         | 13.75                                          | 25.30                                            | 38.50                       | 71.56                         |
|          | 500        | 35.26                       | 18.19                         | 8.46                                           | 19.46                                            | 23.27                       | 55.03                         |
|          | 1000       | 50.06                       | 12.12                         | 7.10                                           | 13.60                                            | 19.81                       | 38.15                         |
| T        | 300        | 23.94                       | 38.12                         | 13.79                                          | 39.74                                            | 39.74                       | 112.09                        |
|          | 500        | 31.00                       | 31.75                         | 13.07                                          | 34.24                                            | 36.73                       | 95.35                         |
|          | 1000       | 44.12                       | 21.59                         | 10.80                                          | 23.75                                            | 29.80                       | 66.11                         |

![](_page_23_Figure_3.jpeg)

**FIG. X3.1 The Relationship between Reproducibility (R) and Diagonal length (***d***) from** [Table X3.1](#page-20-0) **in µm units, for the Knoop Hardness Tests for Specimens B, C, D, E and T**

<span id="page-24-0"></span>![](_page_24_Figure_0.jpeg)

**FIG. X3.2 The Relationship between Reproducibility and Diagonal length (***d***) from** [Table X3.2](#page-21-0) **in µm units, for the Vickers Hardness Tests for Specimens B, C, D, E and T**

![](_page_24_Figure_2.jpeg)

**FIG. X3.3 The Relationship between Reproducibility (R) and Diagonal length (***d***) from** [Table X3.3](#page-22-0) **in HK units, for the Knoop Hardness Tests for Specimens B, C, D, E and T**

**E384 − 17**

<span id="page-25-0"></span>![](_page_25_Figure_1.jpeg)

**FIG. X3.4 The Relationship between Reproducibility (R) and Diagonal length (***d***) from** [Table X3.4](#page-23-0) **in HV units, for the Vickers Hardness Tests for Specimens B, C, D, E and T**

#### **X4. RECOMMENDATIONS FOR LIGHT FORCE MICROINDENTATION HARDNESS TESTING**

#### **X4.1 Introduction**

X4.1.1 Microindentation hardness of materials can be determined using a variety of loads to force the indenter into the test piece. Testing is considered to be using a light force when the force in use produces indentations with a diagonal length of less than 20 µm. Both Knoop and Vickers hardness numbers increase in proportion to the inverse of the square of the indentation diagonal length, [Eq 2](#page-1-0) and [Eq 7.](#page-2-0) Thus, hardness numbers obtained from indentations with diagonals measuring less than 20 µm are much more sensitive to variations of a few tenths of a micrometer in the actual or measured length of the diagonals than hardness numbers obtained by measuring larger indentations. Creation of valid indentations, and the accurate measurement of their diagonals, becomes even more imperative as the indentations become smaller. For example, consider a material with a Vickers hardness of 500. For a force of 100 gf, the diagonal length would be 19.258 µm. To maintain an error of 6 1 %, the accuracy of the diagonal measurement must be ≤ 0.096 µm. Similarly, for a material with a Knoop hardness of 500, when tested with a 20 gf force, the diagonal length would be 23.86 µm. To maintain an error of 6 1 %, the accuracy of the diagonal measurement has to be ≤ 0.12 µm. Measurements to this level of accuracy are impossible to achieve by light optical microscopy. Because of the inherent difficulties involved in obtaining and measuring indentations with diagonals less than 20 µm, and the increasing effect of possible indentation or measurement errors, light force microindentation hardness testing requires precautions in addition to those normally necessary. Small indentations may be due to high test piece hardness or the use of light forces, or both. In either case, some of the concerns involved with obtaining accurate hardness results are addressed in this appendix.

#### **X4.2 Scope**

X4.2.1 These recommendations provide guidance and suggest additional precautions for microindentation hardness testing when the measured indentation diagonals are less than 20 µm in length.

#### **X4.3 Environment**

#### X4.3.1 *Vibration:*

X4.3.1.1 Vibration of the microindentation hardness tester during a light force test can cause a large percentage increase in the measured diagonals. Reasonable accuracy and precision can only be achieved when the test instrument is isolated from vibration as much as possible during testing. Use of an isolation table or isolation platform is mandatory. Airborne vibrations in the vicinity of the test instrument, such as air currents and loud noises, are to be avoided.

X4.3.1.2 It is recommended that test instruments not be located above the ground floor of the building due to the increase in vibration usually experienced by the upper floors. Test instruments should be located in areas away from machinery that may cause low (<20 Hz) frequency vibrations, since low frequencies are more easily transmitted through isolation tables and platforms.

X4.3.2 *Level—*Microindentation hardness testers must be level in order to obtain usable information. Errors due to minor un-leveling become more important as the forces become lighter.

X4.3.3 *Temperature—*Control of the temperature of the specimen, testing instrumentation, and surrounding area should be considered. It is recommended that these temperatures be maintained at 23 6 3°C. As the length of the measured <span id="page-26-0"></span>diagonal becomes smaller, it may be necessary to increase control of temperature to reduce variability.

## **X4.4 Specimens**

## X4.4.1 *Specimen Preparation:*

X4.4.1.1 Usually, test pieces require mounting. Care must be taken to ensure that the specimens are well supported in the mounting material, and that the surface to be tested can be placed into the test instrument such that it will be normal to both the loading and optical axes.
