Repository: tomasSiSa18/DocumentosRAG

File: IMEC1410/Informes/ASTM E10/ASTM_E10.txt (part 4 of 7)
| Brinell<br>Hardness | Ball<br>Diameter<br>D | Force<br>Diameter |       | Nominal Value of<br>Test Force, F | Recommended<br>Hardness<br>Range |
|---------------------|-----------------------|-------------------|-------|-----------------------------------|----------------------------------|
| Scale               | mm                    | RatioA            | N     | kgf                               | HBW                              |
| 2.87  | 1.435 | 0.7175                          | 0.287 | 454           | 227         | 151          | 75.7                    | 37.8               | 18.9               | 15.1         |
| 2.88  | 1.440 | 0.7200                          | 0.288 | 451           | 225         | 150          | 75.1                    | 37.6               | 18.8               | 15.0         |
| 2.89  | 1.445 | 0.7225                          | 0.289 | 448           | 224         | 149          | 74.6                    | 37.3               | 18.6               | 14.9         |

**TABLE X1.1** *Continued*

|       |       | Diameter of Indentation, d (mm) |       |               |             |              | Brinell Hardness Number |                    |                    |              |
|-------|-------|---------------------------------|-------|---------------|-------------|--------------|-------------------------|--------------------|--------------------|--------------|
|       |       |                                 |       | HBW 10/3000   | HBW 10/1500 | HBW 10/1000  | HBW 10/500              | HBW 10/<br>250     | HBW 10/<br>125     | HBW 10/100   |
| 10 mm | 5 mm  | 2.5 mm                          | 1 mm  | HBW 5/750     |             | HBW 5/250    | HBW 5/125               | HBW<br>5/62.5      | HBW<br>5/31.25     | HBW 5/25     |
| ball  | ball  | ball                            | ball  | HBW 2.5/187.5 |             | HBW 2.5/62.5 | HBW 2.5/31.25           | HBW 2.5/<br>15.625 | HBW 2.5/<br>7.8125 | HBW 2.5/6.25 |
|       |       |                                 |       | HBW 1/30      |             | HBW 1/10     | HBW 1/5                 | HBW 1/2            | HBW<br>1/1.25      | HBW 1/1      |
| 2.90  | 1.450 | 0.7250                          | 0.290 | 444           | 222         | 148          | 74.1                    | 37.0               | 18.5               | 14.8         |
|       |       |                                 |       |               |             |              |                         |                    |                    |              |
| 2.91  | 1.455 | 0.7275                          | 0.291 | 441           | 221         | 147          | 73.6                    | 36.8               | 18.4               | 14.7         |
| 2.92  | 1.460 | 0.7300                          | 0.292 | 438           | 219         | 146          | 73.0                    | 36.5               | 18.3               | 14.6         |
| 2.93  | 1.465 | 0.7325                          | 0.293 | 435           | 218         | 145          | 72.5                    | 36.3               | 18.1               | 14.5         |
| 2.94  | 1.470 | 0.7350                          | 0.294 | 432           | 216         | 144          | 72.0                    | 36.0               | 18.0               | 14.4         |
| 2.95  | 1.475 | 0.7375                          | 0.295 | 429           | 215         | 143          | 71.5                    | 35.8               | 17.9               | 14.3         |
| 2.96  | 1.480 | 0.7400                          | 0.296 | 426           | 213         | 142          | 71.0                    | 35.5               | 17.8               | 14.2         |
| 2.97  | 1.485 | 0.7425                          | 0.297 | 423           | 212         | 141          | 70.5                    | 35.3               | 17.6               | 14.1         |
| 2.98  | 1.490 | 0.7450                          | 0.298 | 420           | 210         | 140          | 70.1                    | 35.0               | 17.5               | 14.0         |
| 2.99  | 1.495 | 0.7475                          | 0.299 | 417           | 209         | 139          | 69.6                    | 34.8               | 17.4               | 13.9         |
| 3.00  | 1.500 | 0.7500                          | 0.300 | 415           | 207         | 138          | 69.1                    | 34.6               | 17.3               | 13.8         |
| 3.01  | 1.505 | 0.7525                          | 0.301 | 412           | 206         | 137          | 68.6                    | 34.3               | 17.2               | 13.7         |
| 3.02  | 1.510 | 0.7550                          | 0.302 | 409           | 205         | 136          | 68.2                    | 34.1               | 17.0               | 13.6         |
| 3.03  | 1.515 | 0.7575                          | 0.303 | 406           | 203         | 135          | 67.7                    | 33.9               | 16.9               | 13.5         |
| 3.04  | 1.520 | 0.7600                          | 0.304 | 404           | 202         | 135          | 67.3                    | 33.6               | 16.8               | 13.5         |
| 3.05  | 1.525 | 0.7625                          | 0.305 | 401           | 200         | 134          | 66.8                    | 33.4               | 16.7               | 13.4         |
| 3.06  | 1.530 | 0.7650                          | 0.306 | 398           | 199         | 133          | 66.4                    | 33.2               | 16.6               | 13.3         |
| 3.07  | 1.535 | 0.7675                          | 0.307 | 395           | 198         | 132          | 65.9                    | 33.0               | 16.5               | 13.2         |
| 3.08  | 1.540 | 0.7700                          | 0.308 | 393           | 196         | 131          | 65.5                    | 32.7               | 16.4               | 13.1         |
| 3.09  | 1.545 | 0.7725                          | 0.309 | 390           | 195         | 130          | 65.0                    | 32.5               | 16.3               | 13.0         |
| 3.10  | 1.550 | 0.7750                          | 0.310 | 388           | 194         | 129          | 64.6                    | 32.3               | 16.2               | 12.9         |
| 3.11  | 1.555 | 0.7775                          | 0.311 | 385           | 193         | 128          | 64.2                    | 32.1               | 16.0               | 12.8         |
| 3.12  | 1.560 | 0.7800                          | 0.312 | 383           | 191         | 128          | 63.8                    | 31.9               | 15.9               | 12.8         |
| 3.13  | 1.565 | 0.7825                          | 0.313 | 380           | 190         | 127          | 63.3                    | 31.7               | 15.8               | 12.7         |
|       |       |                                 |       |               |             |              |                         |                    |                    |              |
| 3.14  | 1.570 | 0.7850                          | 0.314 | 378           | 189         | 126          | 62.9                    | 31.5               | 15.7               | 12.6         |
| 3.15  | 1.575 | 0.7875                          | 0.315 | 375           | 188         | 125          | 62.5                    | 31.3               | 15.6               | 12.5         |
| 3.16  | 1.580 | 0.7900                          | 0.316 | 373           | 186         | 124          | 62.1                    | 31.1               | 15.5               | 12.4         |
| 3.17  | 1.585 | 0.7925                          | 0.317 | 370           | 185         | 123          | 61.7                    | 30.9               | 15.4               | 12.3         |
| 3.18  | 1.590 | 0.7950                          | 0.318 | 368           | 184         | 123          | 61.3                    | 30.7               | 15.3               | 12.3         |
| 3.19  | 1.595 | 0.7975                          | 0.319 | 366           | 183         | 122          | 60.9                    | 30.5               | 15.2               | 12.2         |
| 3.20  | 1.600 | 0.8000                          | 0.320 | 363           | 182         | 121          | 60.5                    | 30.3               | 15.1               | 12.1         |
| 3.21  | 1.605 | 0.8025                          | 0.321 | 361           | 180         | 120          | 60.1                    | 30.1               | 15.0               | 12.0         |
| 3.22  | 1.610 | 0.8050                          | 0.322 | 359           | 179         | 120          | 59.8                    | 29.9               | 14.9               | 12.0         |
| 3.23  | 1.615 | 0.8075                          | 0.323 | 356           | 178         | 119          | 59.4                    | 29.7               | 14.8               | 11.9         |
| 3.24  | 1.620 | 0.8100                          | 0.324 | 354           | 177         | 118          | 59.0                    | 29.5               | 14.8               | 11.8         |
| 3.25  | 1.625 | 0.8125                          | 0.325 | 352           | 176         | 117          | 58.6                    | 29.3               | 14.7               | 11.7         |
| 3.26  | 1.630 | 0.8150                          | 0.326 | 350           | 175         | 117          | 58.3                    | 29.1               | 14.6               | 11.7         |
| 3.27  | 1.635 | 0.8175                          | 0.327 | 347           | 174         | 116          | 57.9                    | 29.0               | 14.5               | 11.6         |
|       |       |                                 |       |               |             |              |                         |                    |                    |              |
| 3.28  | 1.640 | 0.8200                          | 0.328 | 345           | 173         | 115          | 57.5                    | 28.8               | 14.4               | 11.5         |
| 3.29  | 1.645 | 0.8225                          | 0.329 | 343           | 172         | 114          | 57.2                    | 28.6               | 14.3               | 11.4         |
| 3.30  | 1.650 | 0.8250                          | 0.330 | 341           | 170         | 114          | 56.8                    | 28.4               | 14.2               | 11.4         |
| 3.31  | 1.655 | 0.8275                          | 0.331 | 339           | 169         | 113          | 56.5                    | 28.2               | 14.1               | 11.3         |
| 3.32  | 1.660 | 0.8300                          | 0.332 | 337           | 168         | 112          | 56.1                    | 28.1               | 14.0               | 11.2         |
| 3.33  | 1.665 | 0.8325                          | 0.333 | 335           | 167         | 112          | 55.8                    | 27.9               | 13.9               | 11.2         |
| 3.34  | 1.670 | 0.8350                          | 0.334 | 333           | 166         | 111          | 55.4                    | 27.7               | 13.9               | 11.1         |
| 3.35  | 1.675 | 0.8375                          | 0.335 | 331           | 165         | 110          | 55.1                    | 27.5               | 13.8               | 11.0         |
| 3.36  | 1.680 | 0.8400                          | 0.336 | 329           | 164         | 110          | 54.8                    | 27.4               | 13.7               | 11.0         |
| 3.37  | 1.685 | 0.8425                          | 0.337 | 326           | 163         | 109          | 54.4                    | 27.2               | 13.6               | 10.9         |
| 3.38  | 1.690 | 0.8450                          | 0.338 | 325           | 162         | 108          | 54.1                    | 27.0               | 13.5               | 10.8         |
| 3.39  | 1.695 | 0.8475                          | 0.339 | 323           | 161         | 108          | 53.8                    | 26.9               | 13.4               | 10.8         |
| 3.40  | 1.700 | 0.8500                          | 0.340 | 321           | 160         | 107          | 53.4                    | 26.7               | 13.4               | 10.7         |
| 3.41  | 1.705 | 0.8525                          | 0.341 | 319           | 159         | 106          | 53.1                    | 26.6               | 13.3               | 10.6         |
| 3.42  | 1.710 | 0.8550                          | 0.342 | 317           | 158         | 106          | 52.8                    | 26.4               | 13.2               | 10.6         |
| 3.43  | 1.715 | 0.8575                          | 0.343 | 315           | 157         | 105          | 52.5                    | 26.2               | 13.1               | 10.5         |
|       |       |                                 |       |               |             |              |                         |                    |                    |              |
| 3.44  | 1.720 | 0.8600                          | 0.344 | 313           | 156         | 104          | 52.2                    | 26.1               | 13.0               | 10.4         |
| 3.45  | 1.725 | 0.8625                          | 0.345 | 311           | 156         | 104          | 51.8                    | 25.9               | 13.0               | 10.4         |
| 3.46  | 1.730 | 0.8650                          | 0.346 | 309           | 155         | 103          | 51.5                    | 25.8               | 12.9               | 10.3         |
| 3.47  | 1.735 | 0.8675                          | 0.347 | 307           | 154         | 102          | 51.2                    | 25.6               | 12.8               | 10.2         |
| 3.48  | 1.740 | 0.8700                          | 0.348 | 306           | 153         | 102          | 50.9                    | 25.5               | 12.7               | 10.2         |
| 3.49  | 1.745 | 0.8725                          | 0.349 | 304           | 152         | 101          | 50.6                    | 25.3               | 12.7               | 10.1         |
| 3.50  | 1.750 | 0.8750                          | 0.350 | 302           | 151         | 101          | 50.3                    | 25.2               | 12.6               | 10.1         |
| 3.51  | 1.755 | 0.8775                          | 0.351 | 300           | 150         | 100          | 50.0                    | 25.0               | 12.5               | 10.0         |
| 3.52  | 1.760 | 0.8800                          | 0.352 | 298           | 149         | 99.5         | 49.7                    | 24.9               | 12.4               | 9.95         |
| 3.53  | 1.765 | 0.8825                          | 0.353 | 297           | 148         | 98.9         | 49.4                    | 24.7               | 12.4               | 9.89         |
| 3.54  | 1.770 | 0.8850                          | 0.354 | 295           | 147         | 98.3         | 49.2                    | 24.6               | 12.3               | 9.83         |
| 3.55  | 1.775 | 0.8875                          | 0.355 | 293           | 147         | 97.7         | 48.9                    | 24.4               | 12.2               | 9.77         |
|       |       |                                 |       |               |             |              |                         |                    |                    |              |
| 3.56  | 1.780 | 0.8900                          | 0.356 | 292           | 146         | 97.2         | 48.6                    | 24.3               | 12.1               | 9.72         |

**TABLE X1.1** *Continued*

|       |       | Diameter of Indentation, d (mm) |       |               |             |              | Brinell Hardness Number |                    |                    |              |
|-------|-------|---------------------------------|-------|---------------|-------------|--------------|-------------------------|--------------------|--------------------|--------------|
|       |       |                                 |       | HBW 10/3000   | HBW 10/1500 | HBW 10/1000  | HBW 10/500              | HBW 10/<br>250     | HBW 10/<br>125     | HBW 10/100   |
| 10 mm | 5 mm  | 2.5 mm                          | 1 mm  | HBW 5/750     |             | HBW 5/250    | HBW 5/125               | HBW<br>5/62.5      | HBW<br>5/31.25     | HBW 5/25     |
| ball  | ball  | ball                            | ball  | HBW 2.5/187.5 |             | HBW 2.5/62.5 | HBW 2.5/31.25           | HBW 2.5/<br>15.625 | HBW 2.5/<br>7.8125 | HBW 2.5/6.25 |
|       |       |                                 |       | HBW 1/30      |             | HBW 1/10     | HBW 1/5                 | HBW 1/2            | HBW<br>1/1.25      | HBW 1/1      |
| 3.57  | 1.785 | 0.8925                          | 0.357 | 290           | 145         | 96.6         | 48.3                    | 24.2               | 12.1               | 9.66         |
| 3.58  | 1.790 | 0.8950                          | 0.358 | 288           | 144         | 96.1         | 48.0                    | 24.0               | 12.0               | 9.61         |
| 3.59  | 1.795 | 0.8975                          | 0.359 | 286           | 143         | 95.5         | 47.7                    | 23.9               | 11.9               | 9.55         |
| 3.60  | 1.800 | 0.9000                          | 0.360 | 285           | 142         | 95.0         | 47.5                    | 23.7               | 11.9               | 9.50         |
| 3.61  | 1.805 | 0.9025                          | 0.361 | 283           | 142         | 94.4         | 47.2                    | 23.6               | 11.8               | 9.44         |
|       |       |                                 |       |               |             |              |                         |                    |                    |              |
| 3.62  | 1.810 | 0.9050                          | 0.362 | 282           | 141         | 93.9         | 46.9                    | 23.5               | 11.7               | 9.39         |
| 3.63  | 1.815 | 0.9075                          | 0.363 | 280           | 140         | 93.3         | 46.7                    | 23.3               | 11.7               | 9.33         |
| 3.64  | 1.820 | 0.9100                          | 0.364 | 278           | 139         | 92.8         | 46.4                    | 23.2               | 11.6               | 9.28         |
| 3.65  | 1.825 | 0.9125                          | 0.365 | 277           | 138         | 92.3         | 46.1                    | 23.1               | 11.5               | 9.23         |
| 3.66  | 1.830 | 0.9150                          | 0.366 | 275           | 138         | 91.8         | 45.9                    | 22.9               | 11.5               | 9.18         |
| 3.67  | 1.835 | 0.9175                          | 0.367 | 274           | 137         | 91.2         | 45.6                    | 22.8               | 11.4               | 9.12         |
| 3.68  | 1.840 | 0.9200                          | 0.368 | 272           | 136         | 90.7         | 45.4                    | 22.7               | 11.3               | 9.07         |
| 3.69  | 1.845 | 0.9225                          | 0.369 | 271           | 135         | 90.2         | 45.1                    | 22.6               | 11.3               | 9.02         |
| 3.70  | 1.850 | 0.9250                          | 0.370 | 269           | 135         | 89.7         | 44.9                    | 22.4               | 11.2               | 8.97         |
| 3.71  | 1.855 | 0.9275                          | 0.371 | 268           | 134         | 89.2         | 44.6                    | 22.3               | 11.2               | 8.92         |
| 3.72  | 1.860 | 0.9300                          | 0.372 | 266           | 133         | 88.7         | 44.4                    | 22.2               | 11.1               | 8.87         |
| 3.73  | 1.865 | 0.9325                          | 0.373 | 265           | 132         | 88.2         | 44.1                    | 22.1               | 11.0               | 8.82         |
| 3.74  | 1.870 | 0.9350                          | 0.374 | 263           | 132         | 87.7         | 43.9                    | 21.9               | 11.0               | 8.77         |
| 3.75  | 1.875 | 0.9375                          | 0.375 | 262           | 131         | 87.2         | 43.6                    | 21.8               | 10.9               | 8.72         |
| 3.76  | 1.880 | 0.9400                          | 0.376 | 260           | 130         | 86.8         | 43.4                    | 21.7               | 10.8               | 8.68         |
| 3.77  | 1.885 | 0.9425                          | 0.377 | 259           | 129         | 86.3         | 43.1                    | 21.6               | 10.8               | 8.63         |
| 3.78  | 1.890 | 0.9450                          | 0.378 | 257           | 129         | 85.8         | 42.9                    | 21.5               | 10.7               | 8.58         |
| 3.79  | 1.895 | 0.9475                          | 0.379 | 256           | 128         | 85.3         | 42.7                    | 21.3               | 10.7               | 8.53         |
| 3.80  | 1.900 | 0.9500                          | 0.380 | 255           | 127         | 84.9         | 42.4                    | 21.2               | 10.6               | 8.49         |
| 3.81  | 1.905 | 0.9525                          | 0.381 | 253           | 127         | 84.4         | 42.2                    | 21.1               | 10.6               | 8.44         |
| 3.82  | 1.910 | 0.9550                          | 0.382 | 252           | 126         | 83.9         | 42.0                    | 21.0               | 10.5               | 8.39         |
| 3.83  | 1.915 | 0.9575                          | 0.383 | 250           | 125         | 83.5         | 41.7                    | 20.9               | 10.4               | 8.35         |
| 3.84  | 1.920 | 0.9600                          | 0.384 | 249           | 125         | 83.0         | 41.5                    | 20.8               | 10.4               | 8.30         |
| 3.85  | 1.925 | 0.9625                          | 0.385 | 248           | 124         | 82.6         | 41.3                    | 20.6               | 10.3               | 8.26         |
| 3.86  | 1.930 | 0.9650                          | 0.386 | 246           | 123         | 82.1         | 41.1                    | 20.5               | 10.3               | 8.21         |
| 3.87  | 1.935 | 0.9675                          | 0.387 | 245           | 123         | 81.7         | 40.9                    | 20.4               | 10.2               | 8.17         |
| 3.88  | 1.940 | 0.9700                          | 0.388 | 244           | 122         | 81.3         | 40.6                    | 20.3               | 10.2               | 8.13         |
| 3.89  | 1.945 | 0.9725                          | 0.389 | 242           | 121         | 80.8         | 40.4                    | 20.2               | 10.1               | 8.08         |
| 3.90  | 1.950 | 0.9750                          | 0.390 | 241           | 121         | 80.4         | 40.2                    | 20.1               | 10.0               | 8.04         |
| 3.91  | 1.955 | 0.9775                          | 0.391 | 240           | 120         | 80.0         | 40.0                    | 20.0               | 10.0               | 8.00         |
| 3.92  | 1.960 | 0.9800                          | 0.392 | 239           | 119         | 79.5         | 39.8                    | 19.9               | 9.94               | 7.95         |
| 3.93  | 1.965 | 0.9825                          | 0.393 | 237           | 119         | 79.1         | 39.6                    | 19.8               | 9.89               | 7.91         |
| 3.94  | 1.970 | 0.9850                          | 0.394 | 236           | 118         | 78.7         | 39.4                    | 19.7               | 9.84               | 7.87         |
| 3.95  | 1.975 | 0.9875                          | 0.395 | 235           | 117         | 78.3         | 39.1                    | 19.6               | 9.79               | 7.83         |
| 3.96  | 1.980 | 0.9900                          | 0.396 | 234           | 117         | 77.9         | 38.9                    | 19.5               | 9.73               | 7.79         |
| 3.97  | 1.985 | 0.9925                          | 0.397 | 232           | 116         | 77.5         | 38.7                    | 19.4               | 9.68               | 7.75         |
| 3.98  | 1.990 | 0.9950                          | 0.398 | 231           | 116         | 77.1         | 38.5                    | 19.3               | 9.63               | 7.71         |
| 3.99  | 1.995 | 0.9975                          | 0.399 | 230           | 115         | 76.7         | 38.3                    | 19.2               | 9.58               | 7.67         |
| 4.00  | 2.000 | 1.0000                          | 0.400 | 229           | 114         | 76.3         | 38.1                    | 19.1               | 9.53               | 7.63         |
| 4.01  | 2.005 | 1.0025                          | 0.401 | 228           | 114         | 75.9         | 37.9                    | 19.0               | 9.48               | 7.59         |
| 4.02  | 2.010 | 1.0050                          | 0.402 | 226           | 113         | 75.5         | 37.7                    | 18.9               | 9.43               | 7.55         |
|       |       |                                 |       |               |             |              |                         |                    |                    |              |
| 4.03  | 2.015 | 1.0075                          | 0.403 | 225           | 113         | 75.1         | 37.5                    | 18.8               | 9.38               | 7.51         |
| 4.04  | 2.020 | 1.0100                          | 0.404 | 224           | 112         | 74.7         | 37.3                    | 18.7               | 9.34               | 7.47         |
| 4.05  | 2.025 | 1.0125                          | 0.405 | 223           | 111         | 74.3         | 37.1                    | 18.6               | 9.29               | 7.43         |
| 4.06  | 2.030 | 1.0150                          | 0.406 | 222           | 111         | 73.9         | 37.0                    | 18.5               | 9.24               | 7.39         |
| 4.07  | 2.035 | 1.0175                          | 0.407 | 221           | 110         | 73.5         | 36.8                    | 18.4               | 9.19               | 7.35         |
| 4.08  | 2.040 | 1.0200                          | 0.408 | 219           | 110         | 73.2         | 36.6                    | 18.3               | 9.14               | 7.32         |
| 4.09  | 2.045 | 1.0225                          | 0.409 | 218           | 109         | 72.8         | 36.4                    | 18.2               | 9.10               | 7.28         |
| 4.10  | 2.050 | 1.0250                          | 0.410 | 217           | 109         | 72.4         | 36.2                    | 18.1               | 9.05               | 7.24         |
| 4.11  | 2.055 | 1.0275                          | 0.411 | 216           | 108         | 72.0         | 36.0                    | 18.0               | 9.01               | 7.20         |
| 4.12  | 2.060 | 1.0300                          | 0.412 | 215           | 108         | 71.7         | 35.8                    | 17.9               | 8.96               | 7.17         |
| 4.13  | 2.065 | 1.0325                          | 0.413 | 214           | 107         | 71.3         | 35.7                    | 17.8               | 8.91               | 7.13         |
| 4.14  | 2.070 | 1.0350                          | 0.414 | 213           | 106         | 71.0         | 35.5                    | 17.7               | 8.87               | 7.10         |
| 4.15  | 2.075 | 1.0375                          | 0.415 | 212           | 106         | 70.6         | 35.3                    | 17.6               | 8.82               | 7.06         |
| 4.16  | 2.080 | 1.0400                          | 0.416 | 211           | 105         | 70.2         | 35.1                    | 17.6               | 8.78               | 7.02         |
| 4.17  | 2.085 | 1.0425                          | 0.417 | 210           | 105         | 69.9         | 34.9                    | 17.5               | 8.74               | 6.99         |
| 4.18  | 2.090 | 1.0450                          | 0.418 | 209           | 104         | 69.5         | 34.8                    | 17.4               | 8.69               | 6.95         |
| 4.19  | 2.095 | 1.0475                          | 0.419 | 208           | 104         | 69.2         | 34.6                    | 17.3               | 8.65               | 6.92         |
| 4.20  | 2.100 | 1.0500                          | 0.420 | 207           | 103         | 68.8         | 34.4                    | 17.2               | 8.61               | 6.88         |
| 4.21  | 2.105 | 1.0525                          | 0.421 | 205           | 103         | 68.5         | 34.2                    | 17.1               | 8.56               | 6.85         |
| 4.22  | 2.110 | 1.0550                          | 0.422 | 204           | 102         | 68.2         | 34.1                    | 17.0               | 8.52               | 6.82         |
| 4.23  | 2.115 | 1.0575                          | 0.423 | 203           | 102         | 67.8         | 33.9                    | 17.0               | 8.48               | 6.78         |

**TABLE X1.1** *Continued*

|       |       | Diameter of Indentation, d (mm) |       |               |             |              | Brinell Hardness Number |                    |                    |              |
|-------|-------|---------------------------------|-------|---------------|-------------|--------------|-------------------------|--------------------|--------------------|--------------|
|       |       |                                 |       | HBW 10/3000   | HBW 10/1500 | HBW 10/1000  | HBW 10/500              | HBW 10/<br>250     | HBW 10/<br>125     | HBW 10/100   |
| 10 mm | 5 mm  | 2.5 mm                          | 1 mm  | HBW 5/750     |             | HBW 5/250    | HBW 5/125               | HBW<br>5/62.5      | HBW<br>5/31.25     | HBW 5/25     |
| ball  | ball  | ball                            | ball  | HBW 2.5/187.5 |             | HBW 2.5/62.5 | HBW 2.5/31.25           | HBW 2.5/<br>15.625 | HBW 2.5/<br>7.8125 | HBW 2.5/6.25 |
|       |       |                                 |       | HBW 1/30      |             | HBW 1/10     | HBW 1/5                 | HBW 1/2            | HBW<br>1/1.25      | HBW 1/1      |
| 4.24  | 2.120 | 1.0600                          | 0.424 | 202           | 101         | 67.5         | 33.7                    | 16.9               | 8.44               | 6.75         |
| 4.25  | 2.125 | 1.0625                          | 0.425 | 201           | 101         | 67.1         | 33.6                    | 16.8               | 8.39               | 6.71         |
| 4.26  | 2.130 | 1.0650                          | 0.426 | 200           | 100         | 66.8         | 33.4                    | 16.7               | 8.35               | 6.68         |
| 4.27  | 2.135 | 1.0675                          | 0.427 | 199           | 100         | 66.5         | 33.2                    | 16.6               | 8.31               | 6.65         |
| 4.28  | 2.140 | 1.0700                          | 0.428 | 198           | 99.2        | 66.2         | 33.1                    | 16.5               | 8.27               | 6.62         |
|       |       |                                 |       |               |             |              |                         |                    |                    |              |
| 4.29  | 2.145 | 1.0725                          | 0.429 | 198           | 98.8        | 65.8         | 32.9                    | 16.5               | 8.23               | 6.58         |
| 4.30  | 2.150 | 1.0750                          | 0.430 | 197           | 98.3        | 65.5         | 32.8                    | 16.4               | 8.19               | 6.55         |
| 4.31  | 2.155 | 1.0775                          | 0.431 | 196           | 97.8        | 65.2         | 32.6                    | 16.3               | 8.15               | 6.52         |
| 4.32  | 2.160 | 1.0800                          | 0.432 | 195           | 97.3        | 64.9         | 32.4                    | 16.2               | 8.11               | 6.49         |
| 4.33  | 2.165 | 1.0825                          | 0.433 | 194           | 96.8        | 64.6         | 32.3                    | 16.1               | 8.07               | 6.46         |
| 4.34  | 2.170 | 1.0850                          | 0.434 | 193           | 96.4        | 64.2         | 32.1                    | 16.1               | 8.03               | 6.42         |
| 4.35  | 2.175 | 1.0875                          | 0.435 | 192           | 95.9        | 63.9         | 32.0                    | 16.0               | 7.99               | 6.39         |
| 4.36  | 2.180 | 1.0900                          | 0.436 | 191           | 95.4        | 63.6         | 31.8                    | 15.9               | 7.95               | 6.36         |
| 4.37  | 2.185 | 1.0925                          | 0.437 | 190           | 95.0        | 63.3         | 31.7                    | 15.8               | 7.92               | 6.33         |
| 4.38  | 2.190 | 1.0950                          | 0.438 | 189           | 94.5        | 63.0         | 31.5                    | 15.8               | 7.88               | 6.30         |
| 4.39  | 2.195 | 1.0975                          | 0.439 | 188           | 94.1        | 62.7         | 31.4                    | 15.7               | 7.84               | 6.27         |
| 4.40  | 2.200 | 1.1000                          | 0.440 | 187           | 93.6        | 62.4         | 31.2                    | 15.6               | 7.80               | 6.24         |
| 4.41  | 2.205 | 1.1025                          | 0.441 | 186           | 93.2        | 62.1         | 31.1                    | 15.5               | 7.76               | 6.21         |
| 4.42  | 2.210 | 1.1050                          | 0.442 | 185           | 92.7        | 61.8         | 30.9                    | 15.5               | 7.73               | 6.18         |
| 4.43  | 2.215 | 1.1075                          | 0.443 | 185           | 92.3        | 61.5         | 30.8                    | 15.4               | 7.69               | 6.15         |
| 4.44  | 2.220 | 1.1100                          | 0.444 | 184           | 91.8        | 61.2         | 30.6                    | 15.3               | 7.65               | 6.12         |
| 4.45  | 2.225 | 1.1125                          | 0.445 | 183           | 91.4        | 60.9         | 30.5                    | 15.2               | 7.62               | 6.09         |
| 4.46  | 2.230 | 1.1150                          | 0.446 | 182           | 91.0        | 60.6         | 30.3                    | 15.2               | 7.58               | 6.06         |
| 4.47  | 2.235 | 1.1175                          | 0.447 | 181           | 90.5        | 60.4         | 30.2                    | 15.1               | 7.55               | 6.04         |
| 4.48  | 2.240 | 1.1200                          | 0.448 | 180           | 90.1        | 60.1         | 30.0                    | 15.0               | 7.51               | 6.01         |
| 4.49  | 2.245 | 1.1225                          | 0.449 | 179           | 89.7        | 59.8         | 29.9                    | 14.9               | 7.47               | 5.98         |
| 4.50  | 2.250 | 1.1250                          | 0.450 | 179           | 89.3        | 59.5         | 29.8                    | 14.9               | 7.44               | 5.95         |
| 4.51  | 2.255 | 1.1275                          | 0.451 | 178           | 88.9        | 59.2         | 29.6                    | 14.8               | 7.40               | 5.92         |
| 4.52  | 2.260 | 1.1300                          | 0.452 | 177           | 88.4        | 59.0         | 29.5                    | 14.7               | 7.37               | 5.90         |
| 4.53  | 2.265 | 1.1325                          | 0.453 | 176           | 88.0        | 58.7         | 29.3                    | 14.7               | 7.34               | 5.87         |
| 4.54  | 2.270 | 1.1350                          | 0.454 | 175           | 87.6        | 58.4         | 29.2                    | 14.6               | 7.30               | 5.84         |
| 4.55  | 2.275 | 1.1375                          | 0.455 | 174           | 87.2        | 58.1         | 29.1                    | 14.5               | 7.27               | 5.81         |
| 4.56  | 2.280 | 1.1400                          | 0.456 | 174           | 86.8        | 57.9         | 28.9                    | 14.5               | 7.23               | 5.79         |
| 4.57  | 2.285 | 1.1425                          | 0.457 | 173           | 86.4        | 57.6         | 28.8                    | 14.4               | 7.20               | 5.76         |
| 4.58  | 2.290 | 1.1450                          | 0.458 | 172           | 86.0        | 57.3         | 28.7                    | 14.3               | 7.17               | 5.73         |
| 4.59  | 2.295 | 1.1475                          | 0.459 | 171           | 85.6        | 57.1         | 28.5                    | 14.3               | 7.13               | 5.71         |
| 4.60  | 2.300 | 1.1500                          | 0.460 | 170           | 85.2        | 56.8         | 28.4                    | 14.2               | 7.10               | 5.68         |
| 4.61  | 2.305 | 1.1525                          | 0.461 | 170           | 84.8        | 56.5         | 28.3                    | 14.1               | 7.07               | 5.65         |
| 4.62  | 2.310 | 1.1550                          | 0.462 | 169           | 84.4        | 56.3         | 28.1                    | 14.1               | 7.03               | 5.63         |
| 4.63  | 2.315 | 1.1575                          | 0.463 | 168           | 84.0        | 56.0         | 28.0                    | 14.0               | 7.00               | 5.60         |
| 4.64  | 2.320 | 1.1600                          | 0.464 | 167           | 83.6        | 55.8         | 27.9                    | 13.9               | 6.97               | 5.58         |
| 4.65  | 2.325 | 1.1625                          | 0.465 | 167           | 83.3        | 55.5         | 27.8                    | 13.9               | 6.94               | 5.55         |
| 4.66  | 2.330 | 1.1650                          | 0.466 | 166           | 82.9        | 55.3         | 27.6                    | 13.8               | 6.91               | 5.53         |
|       |       |                                 |       |               |             |              |                         |                    |                    |              |
| 4.67  | 2.335 | 1.1675                          | 0.467 | 165           | 82.5        | 55.0         | 27.5                    | 13.8               | 6.88               | 5.50         |
| 4.68  | 2.340 | 1.1700                          | 0.468 | 164           | 82.1        | 54.8         | 27.4                    | 13.7               | 6.84               | 5.48         |
| 4.69  | 2.345 | 1.1725                          | 0.469 | 164           | 81.8        | 54.5         | 27.3                    | 13.6               | 6.81               | 5.45         |
| 4.70  | 2.350 | 1.1750                          | 0.470 | 163           | 81.4        | 54.3         | 27.1                    | 13.6               | 6.78               | 5.43         |
| 4.71  | 2.355 | 1.1775                          | 0.471 | 162           | 81.0        | 54.0         | 27.0                    | 13.5               | 6.75               | 5.40         |
