Repository: tomasSiSa18/DocumentosRAG

File: IMEC1410/Informes/ASTM E18/ASTM_E18.txt (part 4 of 7)
<span id="page-0-0"></span>**This international standard was developed in accordance with internationally recognized principles on standardization established in the Decision on Principles for the Development of International Standards, Guides and Recommendations issued by the World Trade Organization Technical Barriers to Trade (TBT) Committee.**
A2.6.3.8 *Repeatability—*Using [Eq 3,](#page-2-0) determine the repeatability *R* in the performance of the standardizing machine for each standardized test block that is measured. The repeatability *R* shall be within the tolerances of [Table A2.6.](#page-15-0) If the calculated repeatability is outside the tolerances of [Table A2.6,](#page-15-0) it may be due to the non-uniformity of the test block. The repeatability *R* may be determined again by making an additional five measurements on each standardized block in close proximity to each other adhering to indentation spacing restrictions (see [Fig.](#page-7-0) [3\)](#page-7-0). A pattern such as illustrated in Fig. A2.1 is recommended. The close proximity of the measurements will reduce the effect of test block non-uniformity.

A2.6.3.9 If any of the error *E* or repeatability *R* measurements fall outside of the specified tolerances, the standardizing machine shall not be considered to have passed the indirect verification. A number of corrective actions may be attempted to bring the standardizing machine within tolerances. These actions include cleaning and maintenance or replacing the anvil. No adjustments to the force application system, force

![](_page_16_Figure_8.jpeg)

measurement system, or depth measuring system may be made. The indirect verification procedures may be repeated after making the allowed corrective actions. If the standardizing machine continues to fail the repeatability or error tests following corrective actions, the standardizing machine must undergo adjustment and/or repair followed by a direct verification.

A2.6.3.10 It is recommended that immediately following the successful completion of an indirect verification, user test blocks are calibrated for use as monitoring blocks as outlined in A2.7.

#### **A2.7 Monitoring Verification**

A2.7.1 This section describes the monitoring procedures for a standardizing hardness machine used for the standardization of test blocks, and the calibration and use of monitoring test blocks.

A2.7.2 The standardizing laboratory shall monitor the performance of a standardizing machine used for the standardization of test blocks between periodic direct and indirect verifications by performing monitoring verifications each day that standardizations are made, according to the schedule given in [Table A2.3.](#page-14-0) Monitoring verifications are indirect verifications performed with monitoring test blocks that bracket the standardization hardness level.

A2.7.3 The standardizing laboratory should track the performance of the standardizing machine using control-charting techniques or other comparable methods. The control charts are intended to indicate whether there is a loss of measurement control in the performance of the standardizing machine

A2.7.4 *Monitoring Test Blocks—*Test blocks that meet the physical requirements (see Table A4.1) and the uniformity requirements (see Table A4.2) of [Annex A4](#page-23-0) shall be used. The monitoring test blocks shall be at each of the appropriate hardness ranges of each hardness scale that will be used. These ranges are given in [Table A2.6.](#page-15-0) It is to the advantage of the laboratory to use test blocks that exhibit high uniformity in hardness across the test surface. The laboratory may, in all cases, perform the monitoring tests using primary standardized test blocks.

A2.7.5 *Procedure for Calibrating Monitoring Test Blocks—* Monitoring test blocks for a specific Rockwell scale shall be calibrated by the standardizing laboratory following an indirect verification of the scales for which monitoring blocks will be calibrated. An adequate number of monitoring blocks should be calibrated for each hardness scale and hardness level. The number of blocks required is dependent on each laboratory's needs and experience.

A2.7.5.1 Prior to calibrating the monitoring test blocks, ensure that the testing machine is working freely, and that the indenter and anvil are seated adequately. Each time the hardness scale is changed, make at least two hardness measurements on a uniform test piece for the scale to be verified. **FIG. A2.1 Suggested Pattern for Repeatability Measurements** The results of these measurements need not be recorded.

<span id="page-17-0"></span>A2.7.5.2 Make at least five measurements distributed uniformly over the surface of one of the monitoring test blocks. Repeat this procedure, as required, for the quantity of blocks needed at the appropriate ranges of each Rockwell scale.

A2.7.5.3 For each of the monitoring test blocks, let *H¯ <sup>M</sup>* be the average of the calibration values as measured by the standardizing machine. The value of *H¯ <sup>M</sup>* may be corrected for the error *E* that was determined for that Rockwell scale and hardness level as a result of the indirect verification.

A2.7.6 For each monitoring block, the following information shall be recorded and retained for at least the time period during which the monitoring block calibration is valid.

A2.7.6.1 Serial number.

A2.7.6.2 Calibrated hardness value, *H¯ M*.

A2.7.6.3 Date of calibration.

A2.7.7 *Monitoring Methods—*It is recommended that control charts or other comparable methods be used to monitor the performance of the standardizing machine between verifications. Control charts provide a method for detecting lack of statistical control. There are many publications available that discuss the design and use of control charts, such as the ASTM "Manual on Presentation of Data and Control Chart Analysis: 6th Edition," prepared by Committee E11 on Quality and Statistics. The standardizing laboratory should develop and use control charts that best apply to their specific needs.

A2.7.8 *Monitoring Procedures—*The following monitoring procedures shall be performed before and after each lot of test blocks is standardized. When standardizations of a single lot of test blocks spans multiple days, the monitoring procedures shall be performed at the end of the work day and at the start of the following day during the period that the lot is standardized. In addition, the monitoring procedures shall be performed whenever the indenter, anvil, or test force is changed.

A2.7.8.1 At least two monitoring test blocks shall be used in the appropriate hardness ranges that bracket the hardness level to be standardized. These ranges are given in [Table A2.6.](#page-15-0) For some Rockwell scales (for example, HRR and HRS) there may be only one monitoring test block that can be used.

A2.7.8.2 Prior to testing the monitoring test blocks, ensure that the testing machine is working freely, and that the indenter and anvil are seated adequately. Make at least two hardness measurements on a uniform test piece for the scale to be verified. The results of these measurements need not be recorded. Repeat this procedure each time the hardness scale is changed.

A2.7.8.3 On each monitoring test block, make at least four measurements distributed uniformly over the surface of the block.

A2.7.8.4 *Error—*Determine the error *E* [\(Eq 2\)](#page-2-0) in the performance of the standardizing machine for each monitoring test block that is measured. The error *E* shall be within the tolerances of [Table A2.6.](#page-15-0)

A2.7.8.5 *Repeatability—*Determine the repeatability *R* in the performance of the standardizing machine [\(Eq 3\)](#page-2-0) for each standardized test block that is measured. The repeatability *R* shall be within the tolerances of [Table A2.6.](#page-15-0)

A2.7.8.6 If any of the error *E* measurements or the repeatability *R* measurements fall outside of the specified tolerances, the standardizing machine shall not be considered to have passed the monitoring verification, and shall not be used for standardizations. A number of corrective actions may be attempted to bring the standardizing machine within tolerances. These actions include cleaning and maintenance or replacing the anvil. No adjustments to the force application system, force measurement system, or depth measuring system may be made. The monitoring verification procedures may be repeated after making the allowed corrective actions. If the standardizing machine continues to fail the error tests following corrective actions, the standardizing machine must undergo adjustment and/or repair followed by a direct verification.

A2.7.8.7 Whenever a standardizing machine fails a monitoring verification, the standardizations made since the last valid monitoring verification may be suspect.

A2.7.8.8 Examine the measurement data using control charts or other monitoring systems that are being used (see Note A2.2). If the monitoring verification data indicates that the standardizing machine is within control parameters, standardizations are considered to be valid.

NOTE A2.2—Control chart data should be interpreted by the laboratory based on past experience. The need for corrective action does not depend solely on data falling outside the control limits, but also on the prior data leading to this occurrence. As a general rule, however, once the standardizing machine is determined to be in control, a single occurrence of data falling outside the control limits should alert the laboratory to a possible problem. The level of action that is required depends on the history of the machine performance. It may be precautionary such as increasing the monitoring frequency, or corrective such as performing new direct and indirect verifications.

# **A2.8 Verification Report**

A2.8.1 *Direct Verification:*

A2.8.1.1 Reference to this ASTM test method.

A2.8.1.2 Identification of the hardness standardizing machine, including the serial number, manufacturer and model number.

A2.8.1.3 Identification of all devices (elastic proving devices, etc.) used for the verification, including serial numbers and identification of standards to which traceability is made.

A2.8.1.4 Test temperature at the time of verification reported to a resolution of at least 1 °C.

A2.8.1.5 The individual measurement values and calculated results used to determine whether the standardizing machine meets the requirements of the verification performed. It is recommended that the uncertainty in the calculated results used to determine whether the standardizing machine meets the requirements of the verification performed also be reported.

A2.8.1.6 Description of adjustments or maintenance done to the standardizing machine, when applicable.

A2.8.1.7 Date of verification and reference to the verifying agency or department.

A2.8.1.8 Identification of the person performing the verification.

A2.8.1.9 Accreditation certification number.

A2.8.2 *Indirect Verification:*

A2.8.2.1 Reference to this ASTM test method.

<span id="page-18-0"></span>A2.8.2.2 Identification of the standardizing machine, including the serial number, manufacturer and model number.

A2.8.2.3 Identification of all devices (test blocks, indenters, etc.) used for the verification, including serial numbers and identification of standards to which traceability is made.

A2.8.2.4 Test temperature at the time of verification reported to a resolution of at least 1 °C.

A2.8.2.5 The Rockwell hardness scale(s) verified.

A2.8.2.6 The individual measurement values and calculated results used to determine whether the standardizing machine meets the requirements of the verification performed. Measurements made to determine the as-found condition of the standardizing machine shall be included whenever they are made. It is recommended that the uncertainty in the calculated results used to determine whether the standardizing machine meets the requirements of the verification performed also be reported.

A2.8.2.7 Description of maintenance done to the standardizing machine, when applicable.

A2.8.2.8 Date of verification and reference to the verifying agency or department.

A2.8.2.9 Identification of the person performing the verification.

A2.8.2.10 Accreditation certification number.

A2.8.3 *Monitoring Verification:*

A2.8.3.1 No verification report is required; however, it is required that records be kept of the monitoring verification results, see [A2.7.8.8.](#page-17-0)

#### **A3. STANDARDIZATION OF ROCKWELL INDENTERS**

#### **A3.1 Scope**

A3.1.1 Annex A3 specifies the requirements and procedures to manufacture and standardize the Rockwell diamond spheroconical indenter and Rockwell ball indenters for use with all Rockwell scales.

NOTE A3.1—Previous versions of this standard specified that diamond indenters used for calibrations meet the following geometrical requirements:

included angle of 120 6 0.1°;

mean radius of 0.200 6 0.005 mm; and

radius in each measured section of 0.200 6 0.007 mm. It is believed that diamond indenters meeting these tolerances are not reliably available on the world market at this time. Consequently, for this revision, the tolerances for the geometric features of the Class A and

Reference diamond indenters have been temporarily widened to the levels of Class B indenters until such time as indenters having tighter tolerances become reliably available.

A3.1.2 The Annex covers two levels of ball indenters, designated by this standard as Class B, and Class A. Class B indenters are intended for every day use with Rockwell hardness testing machines and for the indirect verification of Rockwell hardness testing machines in accordance with [Annex](#page-8-0) [A1.](#page-8-0) Class A indenters are intended for the indirect verification of Rockwell standardizing machines in accordance with [Annex](#page-13-0) [A2,](#page-13-0) and for the standardization of test blocks in accordance with [Annex A4.](#page-23-0)

A3.1.3 The Annex covers three levels of diamond indenters, designated by this standard as Class B, Class A and Reference indenters. Class B indenters are intended for every day use with Rockwell hardness testing machines. Class A indenters are intended for the standardization of Class B indenters in accordance with this Annex, and for the standardization of test blocks in accordance with [Annex A4.](#page-23-0) Reference indenters are intended for the standardization of Class A indenters.

A3.1.4 This Annex also provides the schedule for verifying indenters.

A3.1.5 Adherence to this standard and annex provides traceability to national standards, except as stated otherwise.

# **A3.2 Accreditation**

A3.2.1 The agency conducting the standardizations of indenters shall be accredited to the requirements of ISO 17025 (or an equivalent) by an accrediting body recognized by the International Laboratory Accreditation Cooperation (ILAC) as operating to the requirements of ISO/IEC 17011. The standardizing laboratory shall have a certificate of accreditation stating the class and types of indenters that are covered by the accreditation. Only indenters of the class and types within the laboratory's scope of accreditation are considered to meet this standard, except as stated below.

# **A3.3 General Requirements**

A3.3.1 The standard Rockwell hardness indenters are the *diamond spheroconical indenter*, and *tungsten carbide (WC)* ball indenters with diameters of 1⁄16 in. (1.588 mm), 1⁄8 in. (3.175 mm), 1⁄4 in. (6.350 mm), and 1⁄2 in. (12.70 mm) to be used for the Rockwell hardness scales as given in [Table A3.1.](#page-19-0) Steel ball indenters may be used in special circumstances (see [5.1.2.1\)](#page-2-0).

A3.3.2 The standardizing laboratory environment, the standardizing machine, and the standardizing test cycle shall satisfy the requirements of [Annex A2.](#page-13-0)

A3.3.3 All instruments used to make measurements required by this Annex shall be calibrated traceable to national standards where a system of traceability exists, except as noted otherwise.

A3.3.4 All classes of diamond indenters and ball indenters shall be verified for correct geometry and performance in accordance with the schedule specified in [Table A3.2.](#page-19-0)

# **A3.4 Ball Indenters**

A3.4.1 Ball indenters frequently consist of a holder, a cap and a ball. The standardization process defined in this section involves the assembled unit. The ball may be changed without affecting the assembly's verification provided the ball conforms to all the requirements in this section.

**TABLE A3.1 Indenter Types for Specific Rockwell Scales**

<span id="page-19-0"></span>

| Scale<br>Symbol | Indenter Type                 |
|-----------------|-------------------------------|
| HRA             | Diamond Spheroconical         |
| HRBW            | WC Ball - 1⁄16 in. (1.588 mm) |
| HRC             | Diamond Spheroconical         |
| HRD             | Diamond Spheroconical         |
| HREW            | WC Ball - 1⁄8 in. (3.175 mm)  |
| HRFW            | WC Ball - 1⁄16 in. (1.588 mm) |
| HRGW            | WC Ball - 1⁄16 in. (1.588 mm) |
| HRHW            | WC Ball - 1⁄8 in. (3.175 mm)  |
| HRKW            | WC Ball - 1⁄8 in. (3.175 mm)  |
| HRLW            | WC Ball - 1⁄4 in. (6.350 mm)  |
| HRMW            | WC Ball - 1⁄4 in. (6.350 mm)  |
| HRPW            | WC Ball - 1⁄4 in. (6.350 mm)  |
| HRRW            | WC Ball - 1⁄2 in. (12.70 mm)  |
| HRSW            | WC Ball - 1⁄2 in. (12.70 mm)  |
| HRVW            | WC Ball - 1⁄2 in. (12.70 mm)  |
| HR15N           | Diamond Spheroconical         |
| HR30N           | Diamond Spheroconical         |
| HR45N           | Diamond Spheroconical         |
| HR15TW          | WC Ball - 1⁄16 in. (1.588 mm) |
| HR30TW          | WC Ball - 1⁄16 in. (1.588 mm) |
| HR45TW          | WC Ball - 1⁄16 in. (1.588 mm) |
| HR15WW          | WC Ball - 1⁄8 in. (3.175 mm)  |
| HR30WW          | WC Ball - 1⁄8 in. (3.175 mm)  |
| HR45WW          | WC Ball - 1⁄8 in. (3.175 mm)  |
| HR15XW          | WC Ball - 1⁄4 in. (6.350 mm)  |
| HR30XW          | WC Ball - 1⁄4 in. (6.350 mm)  |
| HR45XW          | WC Ball - 1⁄4 in. (6.350 mm)  |
| HR15YW          | WC Ball - 1⁄2 in. (12.70 mm)  |
| HR30YW          | WC Ball - 1⁄2 in. (12.70 mm)  |
| HR45YW          | WC Ball - 1⁄2 in. (12.70 mm)  |

**TABLE A3.2 Indenter Verification Schedule**

| Indenter<br>Type                  | Geometrical Features                                                                                                   | Performance                                                                                                                                                  |
|-----------------------------------|------------------------------------------------------------------------------------------------------------------------|--------------------------------------------------------------------------------------------------------------------------------------------------------------|
| Class B<br>diamond                | When an indenter is new.                                                                                               | When an indenter is new, and<br>when suspected damage has<br>occurred.                                                                                       |
| Class A<br>diamond                | When an indenter is new.                                                                                               | Shall be within 12 months prior<br>to standardization testing and<br>when suspected damage has<br>occurred.                                                  |
| Reference<br>diamond              | When an indenter is new.                                                                                               | When an indenter is new, and<br>when suspected damage has<br>occurred.                                                                                       |
| Class A<br>and<br>Class B<br>ball | Balls shall be verified for<br>dimensions when new.<br>Ball holders shall be verified for<br>ball protrusion when new. | Ball holders shall be verified<br>when new, and when suspected<br>damage has occurred. (This<br>requirement does not apply<br>when simply replacing a ball.) |

A3.4.2 One-piece fixed-ball indenters are allowed provided the indenter meets the same requirements as removable ball indenters. The manufacturer shall ensure that the method used to affix the ball to the holder does not affect the dimensions or properties of the ball.

A3.4.3 *Indenter Balls—*The balls shall meet the following requirements:

A3.4.3.1 The mean surface roughness of the ball shall not exceed 0.00005 mm (2 µin.).

A3.4.3.2 The diameter of Class B balls, when measured at not less than three positions, shall not differ from the nominal diameter by more than 0.0025 mm (0.0001 in.).

A3.4.3.3 The diameter of Class A balls, when measured at not less than three positions, shall not differ from the nominal diameter by more than 0.0010 mm (0.00004 in.).

NOTE A3.2—Balls that conform to ABMA Grade 24 satisfy the requirements for size and finish for Class A and Class B as specified in ABMA Standard 10-1989.

A3.4.3.4 The hardness of a tungsten carbide ball shall not be less than 1500 HV1 in accordance with Test Method E92 or E384.

A3.4.3.5 The material of tungsten carbide balls shall have a density of 14.8 6 0.2 g/cm3 , and the following chemical composition:

| Total other carbides  | 2.0 % maximum |
|-----------------------|---------------|
| Cobalt (Co)           | 5.0 to 7.0 %  |
| Tungsten carbide (WC) | balance       |

A3.4.3.6 The surface hardness of a steel ball shall not be less than 746 HV1 in accordance with Test Method [E92](#page-1-0) or [E384.](#page-1-0)

A3.4.3.7 For the purpose of verifying the requirements of the ball given in A3.4.3, it is considered sufficient to test a sample set of balls selected at random from a batch in accordance with the schedule specified in Table A3.2. The balls verified for hardness shall be discarded.

A3.4.3.8 To meet the above requirements for indenter balls, the indenter standardizing laboratory may either verify that the balls meet the requirements, or obtain a certificate of verification from the ball manufacturer.

A3.4.4 *Ball Holder—*The ball holder shall meet the following requirements:

A3.4.4.1 The material used to manufacture the portion of the ball holder that supports the test force should have a minimum hardness of 25 HRC.

A3.4.4.2 The ball shall protrude outside the holder a minimum of 0.3 mm. This requirement may be verified by direct measurement or by performing the appropriate Rockwell scale test on a standardized test block that has an equivalent hardness of 10 HRBW or softer. The protrusion is sufficient if the hardness result is within 6 1.5 of the certified value of the block.

A3.4.5 *Performance Verification of Ball Indenter Holders—* The influence of the ball indenter on the hardness value is not due solely to the previously specified features of the ball, but also on characteristics of the ball holder that may vary due to manufacturing procedures. To examine these influences, the performance of each new Class B and Class A ball holder shall be verified in accordance with the schedule specified in Table A3.2.

A3.4.5.1 The performance verification is accomplished by making hardness measurements on test blocks meeting the manufacturing requirements of [A4.3](#page-24-0) and having been standardized using a standardizing machine which successfully passed direct verification in accordance with [A2.6.2.](#page-14-0) At least one test block shall be tested for the Rockwell hardness scale and hardness range given in [Table A3.3,](#page-20-0) corresponding to the ball size being verified. Some specially designed 1⁄16 in. (1.588 mm) Class B indenters may not be able to perform tests using the Rockwell scales required for verification of normal indenters in [Table A3.3.](#page-20-0) For example, this applies to thin-tip 1⁄16 in. (1.588 mm) ball indenters that cannot support HRB scale test forces. These limited scale indenters may be used provided they are certified for the scale or scales they are designed to perform by

<span id="page-20-0"></span>**TABLE A3.3 Test Blocks to be Used for Class A and Class B Ball Indenter Performance Verifications and the Maximum Tolerance on the Performance with Respect to Standardized Reference Blocks**

| Ball Size<br>in. (mm) | Ranges of<br>Required Test<br>Blocks | Class A<br>Tolerance | Class B<br>Tolerance |
|-----------------------|--------------------------------------|----------------------|----------------------|
| 1⁄16 (1.588)          | 20 to 100 HRBW                       | ± 0.4 HRBW           | ± 0.8 HRBW           |
| 1⁄8 (3.175)           | 68 to 92 HREW                        | ± 0.4 HREW           | ± 0.8 HREW           |
| 1⁄4 (6.350)           | HRLW, HRMW, or<br>HRPW (any level)   | ± 0.4 HR             | ± 0.8 HR             |
| 1⁄2 (12.70)           | HRRW, HRSW, or<br>HRVW (any level)   | ± 0.4 HR             | ± 0.8 HR             |

using the test block or blocks for those scales as defined in Table A3.4. In all cases the test report shall define the scale or scales the indenter is certified to perform.

A3.4.5.2 Prior to the performance verification, ensure that the testing machine is working freely, and that the indenter to be verified and anvil are seated adequately. Make at least two hardness measurements on a uniform test piece. The results of these measurements need not be recorded.

A3.4.5.3 On the standardized test block, make at least three measurements distributed uniformly over the test surface. Determine the difference between the average of the three or more measurements and the calibrated value of the test block.

A3.4.5.4 For acceptability, the difference shall be within the tolerances specified in Table A3.3 for the class of indenter being verified or Table A3.4 for the singular or limited scale indenter being verified.

A3.4.6 Ball indenters frequently consist of a holder and a removable cap that allows periodic changing of the ball. Indenter caps can be damaged during use and therefore may have to be replaced. When the cap is replaced with a new cap, the ball indenter assembly shall be performance tested before use by performing a daily verification according to [A1.5.3.1.](#page-12-0) The test block used should have a hardness equal to or softer than the softest material that is expected to be tested using the indenter. The verification may be performed by the indenter owner or a calibration agency. A testing machine that meets the requirements of [Annex A1](#page-8-0) shall be used for this verification.

## **A3.5 Class B Diamond Indenters**

A3.5.1 Class B diamond indenters are intended for every day use to perform Rockwell hardness measurements. They shall be verified for correct geometry and performance in accordance with the schedule specified in [Table A3.2.](#page-19-0)

**TABLE A3.4 Test Blocks to be used for Singular or Limited Scale Ball Indenter Performance Verifications and the Maximum Tolerance on the Performance with Respect to Standardized**

| Reference Blocks             |                                      |              |  |
|------------------------------|--------------------------------------|--------------|--|
| Ball Size<br>in. (mm)        | Ranges of<br>Required Test<br>Blocks | Tolerance    |  |
| 1⁄16 (1.588)<br>HR15TW scale | 67 to 90 HR15TW                      | ± 0.8 HR15TW |  |
| 1⁄16 (1.588)<br>HR30TW scale | 30 to 77 HR30TW                      | ± 0.8 HR30TW |  |

# A3.5.2 *Geometric Requirements of Class B Diamond Indenters:*

A3.5.2.1 The polished portion of the diamond indenter shall be free from surface defects (cracks, chips, pits, etc.) when observed under a 20× magnification. The indenter shall be polished to such an extent that no unpolished part of its surface makes contact with the test piece when the indenter penetrates to a depth of 0.3 mm.

A3.5.2.2 Verification of the following geometric features shall be made at not less than four approximately equally spaced full cross-section profiles. For example, four profiles would be spaced at approximately 45° intervals.

A3.5.2.3 The diamond shall have an included angle of 120 6 0.35° (see Fig. A3.1).

A3.5.2.4 The tip of the diamond shall be spherical with a mean radius of 0.200 6 0.010 mm (see Fig. A3.1). In each measured section, the radius shall be within 0.200 6 0.015 mm, and local deviations from a true radius shall not exceed 0.002 mm.

A3.5.2.5 The surfaces of the cone and spherical tip shall blend in a tangential manner. The location where the spherical tip and the cone of the diamond blend together will vary depending on the geometrical values of the tip radius and cone angle. An indenter with a perfect geometry will have a blend point located at 100 µm from the indenter axis measured along a line normal to the indenter axis. To avoid including a blend area that does not occur at 100 µm in the measurement of the tip radius or cone angle, the portion of the diamond surface between 80 µm and 120 µm may be ignored.

A3.5.2.6 The instrument(s) used to verify the geometrical features shall be capable of measuring to the accuracies given in [Table A3.5.](#page-21-0)

A3.5.2.7 The verification of the geometrical features of the diamond may be made by direct measurement or by measurement of it's projection on a screen provided the accuracy requirements are met.

A3.5.2.8 When the projection on a screen method is used, the contour of the diamond projection is compared to lines on the screen that indicate the dimensional tolerance limits. In this case, measurement values for the geometrical features are not required. It is sufficient to state that the features are within tolerances.

A3.5.3 *Performance Verification of Class B Diamond Indenters:*

A3.5.3.1 The influence of the diamond indenter on the hardness value is not due solely to the previously specified features of the indenter, but also on other characteristics that

![](_page_20_Figure_23.jpeg)

**FIG. A3.1 Diagram of Cross-Sectional View of Spheroconical Diamond Indenter Tip**

21

<span id="page-21-0"></span>

| TABLE A3.5 Minimum Measuring Instrument Accuracies for     |
|------------------------------------------------------------|
| Verifying the Geometrical Features of Class B, Class A and |
| Reference Diamond Indenters                                |

| Geometrical Feature                 | Minimum<br>Accuracy |
|-------------------------------------|---------------------|
| Angles                              | 0.1°                |
| Radius                              | 0.001 mm            |
| Straightness of the generatric line | 0.001 mm            |
| of the cone                         |                     |
| (Class A and Reference indenters    |                     |
| only)                               |                     |

vary due to manufacturing procedures. To examine these influences, the performance of each Class B indenter shall be verified by comparison to the performance of a *qualifying* Class A or Reference indenter.

A3.5.3.2 Diamond indenters may be verified for use on limited Rockwell scales as follows: regular Rockwell scales only; superficial Rockwell scales only; or both regular and superficial Rockwell scales. Special diamond indenters intended for single or limited scale use and indenters, such as side cut diamond indenters, that because of their geometries cannot support the heavier loads of some Rockwell scales are also allowed. In all cases the test report shall define the scale or scales the indenter is certified to perform.

A3.5.3.3 The performance verification is accomplished by making hardness measurements on test blocks meeting the manufacturing requirements of [A4.3.](#page-24-0)

A3.5.3.4 Prior to the performance verification, ensure that the testing machine is working freely, and that the indenter and anvil are seated adequately. Make at least two hardness measurements on a uniform test piece using a total force of 150 kgf, or the greatest test force that the indenter can support. The results of these measurements need not be recorded. This procedure shall be repeated each time the indenter is changed.

A3.5.3.5 Using the *qualifying* indenter, perform the daily verification procedures of [A1.5.3](#page-12-0) for the scales and hardness levels that will be used for the indenter performance verification. If any of the error *E* measurements or the repeatability *R* measurements fall outside of the specified tolerances, the standardizing machine shall not be considered to have passed the verification, and shall not be used for standardization until the problem is determined and corrections have been made. Once corrections have been made, the verification procedure shall be repeated. This verification procedure is required only at the start of the indenter performance verification.

A3.5.3.6 The following procedures for performance verification involve making *qualifying* hardness tests on test blocks with a Class A or Reference indenter, then performing *verification* tests on the same blocks with the Class B indenters to be verified.

A3.5.3.7 Using the *qualifying* indenter, perform one set of at least three qualifying tests on each test block from each range defined in Table A3.6 for the type of indenter to be verified. Special singular or limited scale indenters (see A3.5.3.2) shall be certified for use on singular or limited scales using the test blocks defined in Table A3.7. For example, if an HRA scale only diamond indenter is desired, the two HRA scale test blocks defined in the table would be used. If an indenter to be **TABLE A3.6 Test Blocks to be Used Class B Diamond Indenter Performance Verifications and the Maximum Tolerance on the Performance Relative to the Class A or Reference Indenter**

| Indenter Type                                         | Ranges of<br>Required Test<br>Blocks                             | Class B<br>Tolerance<br>as Compared<br>to<br>Class A or<br>Reference<br>Indenter<br>H¯<br>Q2H¯<br>V |
|-------------------------------------------------------|------------------------------------------------------------------|-----------------------------------------------------------------------------------------------------|
| Regular Scales Diamond                                | 22 to 28 HRC<br>60 to 65 HRC                                     | ± 0.8 HRC<br>± 0.4 HRC                                                                              |
| Superficial Scales Diamond                            | 88 to 94 HR15N<br>60 to 69 HR30N<br>22 to 29 HR45N               | ± 0.5 HR15N<br>± 0.5 HR30N<br>± 0.8 HR45N                                                           |
| Combination Regular and<br>Superficial Scales Diamond | 22 to 28 HRC<br>60 to 65 HRC<br>88 to 94 HR15N<br>60 to 69 HR30N | ± 0.8 HRC<br>± 0.5 HRC<br>± 0.5 HR15N<br>± 0.5 HR30N                                                |

#### **TABLE A3.7 Test Blocks to be Used for Singular or Limited Scale Diamond Indenter Performance Verifications and the Maximum Tolerance on the Performance Relative to the Class A or Reference Indenter**

| Indenter Type | Ranges of<br>Required Test<br>Blocks | Tolerance<br>as Compared to<br>Class A or<br>Reference Indenter<br>H¯<br>Q2H¯<br>V |
|---------------|--------------------------------------|------------------------------------------------------------------------------------|
| HRA Scale     | 61 to 65 HRA<br>81 to 84 HRA         | ± 0.8 HRA<br>± 0.5 HRA                                                             |
| HRD Scale     | 41 to 46 HRD<br>70 to 75 HRD         | ± 0.8 HRD<br>± 0.5 HRD                                                             |
| HR15N Scale   | 70 to 74 HR15N<br>88 to 94 HR15N     | ± 0.8 HR15N<br>± 0.5 HR15N                                                         |
| HR30N Scale   | 43 to 49 HR30N<br>77 to 82 HR30N     | ± 0.8 HR30N<br>± 0.5 HR30N                                                         |

used in the 15N and 30N scales only is desired, then 4 test blocks would be used, 2 in the 15N scale and 2 in the 30N scale as defined in the table. Record each test result and the location of the indentation. Let *H¯ <sup>Q</sup>* be the average of the qualifying measurements.

A3.5.3.8 Using the Class B indenter to be verified, perform *verification* tests on the test blocks previously tested with the Class A or Reference indenter. One *verification* test shall be made within 6 mm of each qualifying indent. Let *H¯ <sup>V</sup>* be the average of the verifying measurements.

A3.5.3.9 The number of verifying tests that can be made adjacent to each qualifying test is limited by the requirements to be within 6 mm of the qualifying indent while adhering to the indent to indent spacing requirements given in [7.9.](#page-6-0) To make additional verifying tests, perform additional qualifying tests with the Class A or Reference indenter, and repeat the above verifying procedure. This process may be repeated until there is no longer space on the test block.

A3.5.3.10 For acceptability, the difference between the qualifying and verifying averages, *H¯ Q*2*H¯ <sup>V</sup>*, shall be within the tolerances for Class B indenters of Table A3.6 or Table A3.7 for the singular or limited scale indenter being verified.

#### **A3.6 Class A Diamond Indenters**

A3.6.1 Class A indenters are intended to be used for the standardization of Class B indenters in accordance with this Annex; the standardization of Rockwell hardness test blocks as described in [Annex A4,](#page-23-0) and as a troubleshooting tool during the indirect verification of Rockwell hardness testing machines in accordance with [Annex A1.](#page-8-0) They are verified for correct geometry and performance in accordance with the schedule specified in [Table A3.2.](#page-19-0)

A3.6.1.1 The instrument(s) used to verify the geometrical features shall be capable of measuring to the accuracies given in [Table A3.5.](#page-21-0)

A3.6.2 A Class A diamond indenter shall meet all of the manufacture and geometric requirements for a Class B diamond indenter given in [A3.5.2](#page-20-0) with the following additional requirements. See also [Note A3.1.](#page-18-0)

A3.6.2.1 The deviation from straightness of the generatric line of the diamond cone adjacent to the blend shall not exceed 0.002 mm over a minimum length of 0.40 mm.

A3.6.2.2 The angle between the axis of the indenter and the axis normal to the seating surface of the indenter shall not exceed 0.5°.

A3.6.3 Class A diamond indenters have tighter performance tolerances than Class B diamond indenters. The performance of each Class A indenter shall be verified by comparison to the performance of a Reference indenter.

A3.6.4 Perform the qualifying and verifying measurements as described in [A3.5.3](#page-20-0) for a Class B diamond indenter, except that the qualifying measurements shall be made using a Reference diamond indenter on each test block from each range defined in Table A3.8 for the type of indenter to be verified.

A3.6.4.1 For acceptability, the difference of the average of the three qualifying measurements and the average of the three verifying measurements, *H¯ Q*2*H¯ <sup>V</sup>*, shall be within the tolerance specified for Class A diamond indenters in Table A3.8.

#### **A3.7 Reference Diamond Indenters**

A3.7.1 Reference diamond indenters are intended for the standardization of Class A diamond indenters. The reference indenter shall have tighter performance tolerances than Class A and Class B indenters and shall be verified for performance by comparison to an indenter recognized as the national reference indenter(s) of a national Rockwell hardness standardizing laboratory (see Note A3.3).

NOTE A3.3—In the United States, the national Rockwell hardness standardizing laboratory is the National Institute of Standards and Technology (NIST).

A3.7.2 *Geometric Requirements of Reference Diamond Indenters:*
