Repository: tomasSiSa18/DocumentosRAG

File: IMEC1410/Informes/ASTM E384/ASTM_E384.txt (part 4 of 4)
<span id="page-0-0"></span>**This international standard was developed in accordance with internationally recognized principles on standardization established in the Decision on Principles for the Development of International Standards, Guides and Recommendations issued by the World Trade Organization Technical Barriers to Trade (TBT) Committee.**
X4.4.1.2 The surface properties of the test specimen must not be altered due to specimen preparation. Metallographic specimen preparation should be performed using accepted techniques known to eliminate all preparation-induced deformation on the test surface of the specimen. Light etching followed by light re-polishing may be used to further decrease the thickness of any deformed layer. Electropolishing may provide surfaces essentially free of deformation due to preparation when properly performed. Areas to be tested must appear flat in the field of focus of the microscope used to measure the diagonals of the indentations.

X4.4.1.3 The surfaces to be tested should be as clean as possible. Care must be taken to avoid surface contaminants that may be absorbed into the surfaces of some materials such as polymers or ceramics.

X4.4.2 *Microstructure of Specimen—*If the microstructure of the test piece is on the same size scale as the indentation diagonal length, an increase in the variability of the hardness data should be expected. Indentations placed within a single grain will experience resistance to deformation somewhat dependent on the orientation of that grain to the test surface. Since these orientations are normally random, variability of results is increased. Indentation diagonal lengths can vary depending upon the number of grain boundaries traversed by the indentation. Multiphase material systems will provide indentation diagonal lengths that may be proportional to the volume percentage of each phase included within the volume of deformation caused by the indentation. In the above cases, an increase in the number of measurements taken will be necessary to provide meaningful results.

## **X4.5 Instruments**

X4.5.1 *Magnification of Microscope—*Classic microindentation hardness testers make use of optics that usually provide magnifications from 400 to 600×. Higher magnifications are required when performing light force testing. Specimens may be removed from the test instrument following the indentation operation, and the diagonals of the indentations measured using a separate high quality light (or SEM measurements, see X4.7.1) microscope capable of providing higher magnifications.

X4.5.2 *Optical Quality of Microscope—*Use of highly corrected objectives with numerical apertures of 0.9 or greater is recommended. Use of dark field illumination or differential interference contrast may improve the contrast of the image and also enhance the user's ability to detect the ends of the indentations.

X4.5.3 *Diagonal Measuring Device—*The measurement technique and the devices used to perform the measurements should be capable of discerning differences in length of 0.1 µm or less. In some cases, it may be preferable to obtain a photomicrograph of the indentation first, and measure the length of the diagonal as seen in the photomicrograph. In all cases, calibration of magnifications and measuring devices is necessary.

X4.5.4 *Accuracy of Forces—*Often, small indentation diagonal lengths are the result of the use of very light forces, in many cases 10 gf or less. Force accuracy of 6 1.5 % is required. For light forces, this requires that no oils, dust, or other minor contaminants be present. For example, when using a force of 2.0 g, contaminants with a total mass of more than 0.02 g render the results of the test invalid.

X4.5.5 *Loading Rates—*When using light forces, the impact of the indenter on the surface of the test piece can cause significant inaccuracies to occur. Use of the slowest loading rate available for each instrument is recommended.

X4.5.6 *Indenters—*Greater repeatability, accuracy, and precision may be obtained by the careful selection of indenters. Verification of the included angles of the faces, the degree of mismatch at the vertex, and the sharpness of the edges are appropriate criteria for the selection of indenters. Using the manufacturer's certification, the exact indenter constant should be calculated and used to minimize errors.

## **X4.6 Measurement of Indentations**

X4.6.1 Indentations that do not appear symmetrical should not be considered valid for diagonal measurement. A difference in symmetry greater than 10 % should be addressed with concern. If consistently asymmetrical indentations are obtained, the alignment of the specimen to the indenter should be adjusted. If the problem persists, the microindentation hardness instrument should be serviced by a qualified technician.

## **X4.7 Scanning Electron Microscope**

X4.7.1 Measurement of indentation diagonals using a scanning electron microscope is possible. However, careful calibration of the SEM photographic image at the exact magnification to be used is essential. For these measurements, the specimen must be perpendicular to the beam, that is, the tilt angle should be 0°. The accelerating voltage and other parameters should remain as they were for calibration. (The SEM should be calibrated in both the *X* and the *Y* directions; refer to Practice [E766.](#page-0-0) Indentations to be measured should not extend to the periphery of the SEM field of view, as the video signal can be distorted at the edges of the video monitor.

## **X4.8 Video and Automatic Measuring Systems**

X4.8.1 Typical video or computerized measuring systems lack the necessary resolution for obtaining acceptable results when indentation diagonal lengths are less than 20 µm. Loss of resolution within the digitized image can cause a substantial decrease in the accuracy of the measurement. Extremely high resolution video cameras and monitors, when appropriately <span id="page-27-0"></span>assembled into a measuring system, may be capable of resolution sufficient to provide accurate results.

#### **X5. A PRIMER ON CHOOSING THE INDENTER AND TEST FORCE**

#### **X5.1 Introduction**

X5.1.1 Users of E384 often ponder over which indenter they should use for a given problem and also which test force is best for a given evaluation task. Although it has been claimed that etching of a specimen can lead to bad hardness data, is that only true for a deeply etched specimen, or for all etched specimens? The constancy of Vickers hardness over a wide test load range has been claimed to be poor for forces ≤100 gf. Knoop hardness does vary with test load, but by how much? Can anything be done to determine HK500 equivalent data at lower applied forces? This appendix offers examples for users to study and pick up advice to help them find solutions as effectively as possible.

## **X5.2 Influence of the Equations Defining HV and HK on Precision**

X5.2.1 The basic definitions of HK and HV, where the applied force is multiplied by a geometric constant [\(Eq 2](#page-1-0) and [Eq 7,](#page-2-0) respectively) and then divided by the long diagonal squared or the mean diagonal squared, respectively, cause an inherent problem in measuring small indents, that is diagonals ≤20 µm in length. Fig. X5.1 shows the calculated relationship between the diagonal and load and the resulting hardness for Knoop indents while [Fig. X5.2](#page-28-0) shows this relationship for Vickers indents. As the test load decreases, and the hardness rises, the slope of the curves for diagonal versus hardness becomes nearly vertical. Hence, in this region, small variations in diagonal measurements will result in large calculated hardness variations.

X5.2.2 If we assume that the repeatability of the diagonal measurement by the average user is about 6 0.5 µm, and we add and subtract this value from the long diagonal length or the mean diagonal length, we will calculate two hardness values. The difference between these values is ∆HK and ∆HV, shown in [Fig. X5.3](#page-28-0) and [Fig. X5.4.](#page-29-0) From these two figures, we can see how the steepness of the slopes shown in Fig. X5.1 and [Fig.](#page-28-0) [X5.2](#page-28-0) will affect the possible range of obtainable hardness values as a function of the diagonal length and test force for a relatively small measurement imprecision, 6 0.5 µm. These figures show that the problem is greater for the Vickers indenter than for the Knoop indenter for the same diagonal length and test force. For the same specimen and the same test force, the long diagonal of the Knoop indent is 2.7 times greater than the mean of the Vickers' diagonals, as shown in [Fig. X5.5.](#page-29-0)

![](_page_27_Figure_9.jpeg)

**FIG. X5.1 Relationship between the long diagonal length and the Knoop hardness as a function of the test force. Note how the slope of the lines becomes more vertical as the test force decreases.**

<span id="page-28-0"></span>![](_page_28_Figure_1.jpeg)

**FIG. X5.2 Relationship between the mean diagonal length and the Vickers hardness as a function of the test force. Note how the slope of the lines becomes more vertical as the test force decreases.**

![](_page_28_Figure_3.jpeg)

**FIG. X5.3 Plot showing the possible range of Knoop hardness due to a** 6 **0.5 µm measurement imprecision as a function of the diagonal length and the applied test force. The results are plotted for materials with a maximum HK of 1100-1200. Note that the problem for specimens with diagonals** #**20 µm is greatest for 10 and 25 gf test loads**

![](_page_29_Figure_0.jpeg)

<span id="page-29-0"></span>![](_page_29_Figure_1.jpeg)

**FIG. X5.4 Plot showing the possible range of Vickers hardness due to a** 6 **0.5 µm measurement imprecision as a function of the diagonal length and the applied test force. The results are plotted for materials with a maximum HV of 1100-1200. Note that the problem for specimens with diagonals** #**20 µm is greatest for 10 to 100 gf test loads.**

![](_page_29_Figure_3.jpeg)

**FIG. X5.5 Relationship between the Knoop long diagonal and the mean Vickers diagonal for equivalent hardness (per E 140) at a 500 gf test load. The Knoop diagonal is 2.7 times longer than the Vickers diagonal.**

## **X5.3 Consistency in HV for Specimens as a Function of Test Force and the "Load-Hardness" Problem**

X5.3.1 Numerous studies of Knoop and Vickers tests made on metals over a range of hardness and test forces have shown an inconsistency in the hardness values, the so-called "loadhardness" problem. For the Knoop indenter, because the indent cavity is not geometrically identical as a function of indent depth, the hardness should vary somewhat with test force. Because of the difficulty in measuring small indents, and the influence of small variations in measurement, this inconsistency would be expected to be greater for high hardness materials than for soft materials. On the other hand, the Vickers indenter does produce geometrically identically-shaped indent cavities as a function of depth, so the Vickers hardness should be constant with test force. However, many studies conducted using test forces ≤1000 gf have shown deviations from constancy at test loads ≤100 gf. In almost all cases, this problem has been attributed to interactions between dislocations and the indenter at these low loads. A review of more than 60 publications **[\(9\)](#page-30-0)** about such studies has revealed four different published load-HV trends. They are (from most common to least common): *(1)* at test loads ≤100 gf, the HV <span id="page-30-0"></span>decreases; *(2)* at test forces ≤100-200 gf, the HV rises slightly and then decreases; *(3)* at test loads ≤100 gf, the HV increases; and, 4) at test forces from 1000 gf to either 10 or 25 gf, the HV was constant. Trend number 1 was by far the most commonly observed trend. An example of such a study **(9)** is shown in Fig. X5.6. In this experiment, five indents made at each test force, from 5 to 500 gf, were measured at 500X magnification using five HRC test blocks covering a wide hardness range. Note that trends 1 and 2 are observed in this data. In the interlaboratory study (see [Appendix X1](#page-11-0) and **(7, 8)**, all four trends were observed for the same indents measured by different laboratories. The literature claimed that macro-Vickers testers were immune from this problem, however, no published examples of work like that shown in Fig. X5.6 could be found in the literature for macro-Vickers testers using test loads from 1 to 120 kgf, or from 1 to 50 kgf. Consequently, the same HRC test blocks were evaluated as a function of applied test force from 1 to 50 kgf revealing results **[\(9\)](#page-39-0)**, shown in [Fig. X5.7,](#page-31-0) that exhibit trends 1 and 2. These indents were measured using 100X magnification, typically used with macro-Vickers systems. These results clearly suggest that the inconsistency in HV at low test loads is a visual perception problem due to inadequate resolution and perhaps inadequate image contrast.

X5.3.2 If higher magnification optics with high numerical aperture ratings are utilized, can the "load-hardness" problem be overcome? To test this, Vickers indents (six at each test load) were made over a range of test forces varying from 10 gf to 10 kgf and the indents were measured with objectives varying from 10X to 100X using four HRC test blocks with a range of hardness **[\(10\)](#page-39-0)**. [Fig. X5.8](#page-31-0) shows that the results were much better than those shown in Fig. X5.6 (5 to 500 gf) and [Fig. X5.7](#page-31-0) (1 to 50 kgf). All indents made with a 10 gf load were <8 µm in length; all of the indents made with a 25 gf load were <12.5 µm in length; and, all indents made with a 50 gf load were <17.5 µm in length. Despite these very small sizes due to the light loads, measurements using a 100X objective (0.95 NA) gave reasonably good data. The overall results are much better than the results in Fig. X5.6 and [Fig. X5.7,](#page-31-0) as well those reported in **(7, 8)**, the first interlaboratory study (Research Report RR:E04-1004).9

## **X5.4 Variability in HK as a Function of Applied Force**

X5.4.1 Unlike the Vickers square-based indenter, the rhombohedral-shaped Knoop indenter does not produce geometrically identical indent cavities as a function of depth and the hardness should vary with the applied force. In general, this variation is small over the range from 200 to 1000 gf. As the force decreases below 200 gf, the increase in HK becomes greater. Unlike the Vickers indents, the Knoop indents are more likely to be undersized than oversized when they are smaller in size. This error also increases the HK value and adds to the usual upward trend observed as the test force decreases. The literature contains many examples of this trend. However, in the first interlaboratory test **[\(7,](#page-39-0) [8\)](#page-39-0)** (see [Appendix X1](#page-11-0) and Research Report RR: RR:E04-1004) a few laboratories actually showed the opposite trend, decreasing HK with decreasing test force below 200 gf, never published previously. The four test blocks evaluated for Vickers hardness, [Fig. X5.8,](#page-31-0) were also evaluated for Knoop hardness, using six indents at each test force and a range from 10 to 1000 gf. The results are shown in [Fig. X5.9.](#page-32-0) All of the indents made with a 10 gf load were <20 µm in length; all of the indents made with a 25 gf load were

<sup>9</sup> Supporting data have been filed at ASTM International Headquarters and may be obtained by requesting Research Report RR:E04-1004. Contact ASTM Customer Service at service@astm.org.

![](_page_30_Figure_7.jpeg)

**FIG. X5.6 Vickers hardness as a function of test load from 5 to 500 gf for five HRC test blocks revealing trends 1 and 2. Measurements were made at 500X.**

<span id="page-31-0"></span>![](_page_31_Figure_1.jpeg)

**FIG. X5.7 Vickers hardness as a function of test load from 1 to 50 kgf for five HRC test blocks revealing trends 1 and 2. Measurements were made at 100X.**

![](_page_31_Figure_3.jpeg)

**FIG. X5.8 Vickers indents made on four HRC test blocks at test forces from 10 gf to 10 kgf and measured using 10X to 100X objectives. The indents made with test forces of 10, 25, 50 and 100 gf averaged ~4.7 to 7.7 µm, ~7.5 to 12.2 µm, ~10.8 to 17.2 µ and ~15.0 to 24.3µm for the four blocks – all but the 100 gf tests for the 44.7 and the 32.5 HRC test blocks were in the range** #**20 µm where measurements are very difficult.**

<31 µm in length; all of the indents made with a 50 gf load were <45 µm in length; and, all of the indents made with a 100 gf load were <65 µm in length. For the same specimen and test load, the Knoop long diagonal is ~2.7 times longer than the Vickers mean diagonal which improves the precision in determining HK values, versus HV values, at low loads. However, the variation in HK with test force is a constraint to using the Knoop test at varying test loads and then trying to compare that data to results from other hardness scales. Being able to correct for this deviation would be advantageous.

**E384 − 17**

<span id="page-32-0"></span>![](_page_32_Figure_1.jpeg)

**FIG. X5.9 Knoop hardness indents were made on four HRC test blocks at test forces from 10 to 1000 gf and were measured using 10X to 100X objectives. The indents made with test forces of 10, 25, 50 and 100 gf averaged ~13.2 to 19.9µm, ~20 to 30.7 µm, ~28.7 to 44.5 µm and ~41.4 to 64.4µm for the four blocks – only the 10 gf values had long diagonal lengths <20 µm.**

## **X5.5 Examples of the Use of HK and HV at Various Loads to Evaluate Specimens**

X5.5.1 The metallographer is often required to use microindentation testing as an aid to solving various characterization tasks both for research purposes and in production work for process control and specification conformance. There are many such processes that are evaluated both metallographically and by microindentation hardness testing; for example, case hardening by flame or induction heating, surface compositional modifications followed by heat treatment, as in carburizing or carbonitriding, or preceded by heat treatment, as in nitriding. Banding and other forms of segregation are evaluated both metallographically and by microindentation hardness testing. A few examples will be presented as an aid to the user.

X5.5.2 Induction hardening is widely performed but control of the process can be challenging because the heat is applied for only a few seconds and there will be a substantial temperature gradient from the surface inward. Fig. X5.10 shows evaluation of the induction hardened case of 1053 carbon steel using Knoop and Vickers indents. The Knoop hardness for indents made at 50 gf applied force are consistently greater than the 200 gf Knoop values, a classic problem with the Knoop test. The Vickers data at 100 and 200 gf is in better agreement, but there are numerous locations where the

![](_page_32_Figure_7.jpeg)

**FIG. X5.10 Knoop testing at 50 and 200 gf (left) is compared to Vickers testing at 100 and 200 gf (right) revealing relatively similar hardness trends and illustration of the change from the hardened case to the unhardened core at the same location. Note the characteristic increase in hardness from the surface to the end of the case. The Knoop indents reveal more of the minor hardness variability but the 50 gf data are higher for the case than the 200 gf data, which is to be expected for the Knoop test. If the depth to an equivalent HRC value must be determined, the increase in HK as the load decreases below 500 gf must be corrected in some way. The Vickers data at 100 and 200 gf are in good agreement, although some of the 100 gf data points are higher.**

<span id="page-33-0"></span>100 gf HVs are significantly higher than the 200 gf HVs. For both tests, it is clear that the surface hardness is lower than at the end of the case due to the temperature gradient and its affect on grain size and retained austenite content. The transition from the case to core is defined well by both tests. The core hardness defined by both tests at all test loads are in good agreement, mainly due to the larger size of the lower hardness core indents.

X5.5.3 Carburized specimens are commonly evaluated metallographically and by microindentation hardness tests. Fig. X5.11 shows evaluation of the carburized case after a subsequent hardening treatment for an 1141 carbon steel using Knoop tests at 100, 200, 300 and 500 gf and Vickers tests at 200, 300 and 500 gf. For the Vickers tests, a test force of 100 gf gave indent diagonals <20 µm. Consequently 100 gf HV was not used. The Knoop data at the four test loads does show a continuous increasing hardness trend with decreasing test force, as expected, while the Vickers data at the three test loads also shows some variation in HV, but less than the HK data. Both sets of data show a drop in hardness near the extreme surface, but this is defined better with the Knoop data, except for the 200 gf data. As these tests were performed at different locations along the surface, the 200 gf result at the surface could be due to a composition/microstructural difference at that location. The Knoop surface hardness data for the 300 and 500 gf indents are identical.

X5.5.4 Nitrided parts are also frequently evaluated both metallographically and with microindentation hardness tests to define the effective case depth. There are a number of nitriding processes and some, like ion-nitriding and ferritic nitrocarburizing, do exhibit very thin cases where the Knoop indent is required. Those with thicker cases, such as the nitrided H13 mold (no compound layer) shown in [Fig. X5.12,](#page-34-0) can be evaluated using either the Knoop or the Vickers indenter. As expected, the HK values using test forces from 100 to 500 gf show a wider spread in HK at all locations compared to the HV data. For the HK data, the maximum case hardness was obtained at a depth of 0.021, 0.030, 0.045 and 0.050 mm for applied loads from 100 to 500 gf. For the HV data, the maximum case hardness was obtained with the first indent at 0.0127 mm for the 100 gf data, while the higher applied forces revealed decreased hardness at the extreme surface with the maximum case hardness at: 0.050, 0.051 and 0.050 mm for applied loads of 200, 300 and 500 gf. The average case hardness, [Fig. X5.13,](#page-34-0) except for the 100 gf data, was higher for the HV data than for the HK data. The conversion tables in [E140](#page-34-0) list that the HV equivalent hardness is higher than the equivalent HK equivalents for 67 and 68 HRC, while for 66 HRC and below, the equivalent HK value is greater than the equivalent HV value. The tests shown in [Fig. X5.12](#page-34-0) agree with that unexpected trend. [Fig. X5.13](#page-34-0) shows the average case hardness and the hardness at the end of the case (the end of the dark-etching surface layer at 0.14 mm)

X5.5.5 Segregation of various types is often evaluated by metallographic methods and by microindentation hardness testing (see, for example, Practice E1268). While Practice [E1268](#page-0-0) utilizes microindentations, it is limited to determining the mean HK of the alternating bands (long axis parallel to the bands). This procedure can be expanded as shown in the following example for an offshore plate steel (Fe – 0.13% C – 1.40% Mn – 0.33% Si – 0.026% Nb) with bands of ferrite alternating with bands of variable martensite, bainite and pearlite content. Several parallel bands of HV and HK indents were made over the same segregation bands at each test load from 25, 50, 100, 200, 300 and 500 gf (only HV at 500 gf – results not plotted here; HK indents at 500 gf were too long to measure) as shown in [Fig. X5.14.](#page-35-0)

X5.5.5.1 The test results can also be examined by plotting the mean and standard deviations of the measurements with each indenter at each test force, as shown in [Fig. X5.15,](#page-36-0) and by plotting the maximum and the minimum HK and HV value at each test force, as shown in [Fig. X5.16.](#page-37-0) Note how the minimum values do not change much, regardless of the test load or indenter type. These identical trends have been observed in all such banded specimens evaluated by this technique.

![](_page_33_Figure_7.jpeg)

**FIG. X5.11 Evaluation of the carburized surface of 1141 carbon steel after heat treatment using four test forces for the Knoop indents (left) and three for the Vickers indents (right). Note that three of the test forces using the Knoop indenter revealed a decrease in hardness at the extreme surface but this was not detected as well using the three test forces and the Vickers indenter. Retained austenite was present in the case to a depth of ~0.32 mm while grain boundary ferrite began to be observed at a depth of ~1.25 mm.**

<span id="page-34-0"></span>![](_page_34_Figure_1.jpeg)

**FIG. X5.12 Evaluation of a nitrided H13 die using 100, 200, 300 and 500 gf test forces with both the Knoop and Vickers indenters. Note that, as before, the range of HK at each location using these four test loads is broader than the HV range. The HV range is tight, except at the near surface area. All four HK traces show a drop in hardness at the surface while the 200-500 gf HV indents show a similar, but lesser, trend. The dark-etching case ended at ~0.14 mm.**

![](_page_34_Figure_3.jpeg)

**FIG. X5.13 Plots of the average case hardness (left) and the hardness at the end of the dark-etching case at ~0.14 mm (right) for the nitrided H13 mold. For HV values of 900 and greater, the conversion chart (Table 1 of [E140\)](#page-37-0) shows lower HK numbers; while the reverse is shown for HV values <900.**

## **X5.6 Correlating Knoop Data made at <500 gf to the Equivalent HK500 Value**

X5.6.1 The above tests results point out some excellent characteristics of the Knoop test, but also one very significant problem – the increase in HK with decreasing test force. It is possible to develop correction factors, although these factors have some inherent imprecision and will probably vary from operator to operator. An individual's own variation in HK between 500 gf and lower test forces can be easily checked and compared to the data shown below by performing a number of indents, for example, 5, at various test loads from 500 gf and below on a certified test block, such as an HRC test block. An example of such tests made on a number of steel tensile bars covering a wide range of HK is given in [Fig. X5.17.](#page-37-0) [Fig. X5.18](#page-38-0) shows the approximate shift in HK as the applied force decreases and as the HK500 value increases. [Table X5.1](#page-38-0) lists these approximate correction values as a function of the applied load and the HK500 value.

## **X5.7 Influence of Etching upon Microindentation Hardness Results**

X5.7.1 In general, if the structure is deeply etched, the metallographer will be unable to see the indent tips. For example, when the nitrided H13 specimen in X5.6 above was etched with nital, the nitrided case was a dark black and the indents tips could not be detected optically. In general, if the etching results are not excessively dark, there was no significant difference observed for the microindentation values in the etched vs. un-etched condition. Two examples are shown in [Fig. X5.19.](#page-38-0) The first is a thick carburized case on 8620 alloy steel which was subsequently heat treated with an isothermal hold to form lower bainite in the case while the core was tempered low-carbon martensite. The first observance of martensite was at a depth of ~0.5 mm and the structure was fully martensitic after a depth of ~0.69 mm. Overall, the difference in hardness between the as-polished specimen and the etched specimen was not significant, except for the slightly higher HK

/\$81,9(56,'\$''(/26\$1'(6/\$81,9(56,'\$''(/26\$1'(6SXUVXDQWWR/LFHQVH\$JUHHPHQW1RIXUWKHUUHSURGXFWLRQVDXWKRUL]HG

<span id="page-35-0"></span>![](_page_35_Figure_1.jpeg)

**FIG. X5.14 Evaluation of banding heterogeneity of an offshore plate steel using test forces from 25 to 300 gf reveals that the Knoop indenter, due to its long narrow shape better reveals the variability in hardness, best seen at the lowest test load. Some of the bands contained varying amounts of martensite, bainite and pearlite and these patches are small; hence, the Knoop 25 gf indenter was better able to detect the extreme hardness variations. At each test force, the Knoop indenter gave more detail of the hardness variations than the Vickers indenter.**

<span id="page-36-0"></span>![](_page_36_Figure_1.jpeg)

**FIG. X5.14** *(continued)*

![](_page_36_Figure_3.jpeg)

**FIG. X5.15 Examination of the test data shown in Fig. X5.14 (plus the 500 gf HV data not shown) reveals that the mean Knoop hardness was greater than the mean Vickers hardness at all loads (left), with this difference increasing with decreasing applied load, as would be expected. But, the rise in mean HV at 25 and 50 gf reflects the better ability of the smaller Vickers and Knoop indents to sense the hardness variations within the bands. In line with this, the standard deviations for the 25 and 50 gf Vickers indents are notably greater than the nearly constant standard deviation from 100 to 500 gf (right). The much higher standard deviations for the Knoop indents made** #**200 gf are in agreement with the data plots in Fig. X5.14.**

in the core from a depth of ~1.5 to 2.25 mm. The second example shows the measurement of decarburization depth in quenched and tempered 41S50 alloy steel. Overall, the differences are insignificant, although the two tests at depths of ~0.05 and 0.09 mm are slightly lower in the etched condition than in the as-polished condition. In both cases, the second run was performed near the first run. If there is concern, and the structure must be etched to locate the indents, etch as lightly as possible

**E384 − 17**

<span id="page-37-0"></span>![](_page_37_Figure_1.jpeg)

**FIG. X5.16 Further evaluation of the data for the banded offshore plate steel microindentation hardness data reveals that the minimum HK is slightly greater than the minimum HV data at each test force (in agreement with the correlation between HV and HK in [E140\)](#page-0-0), and that the minimum HK and HV varied very little over the test load range. The maximum hardness at each test force, however, increased at forces <300 gf, with substantially greater HK values at each test force. This is mainly due to the greater ability of the elongated Knoop indenter to sense hardness increases within the narrow bands containing martensite, bainite and pearlite.**

![](_page_37_Figure_3.jpeg)

**FIG. X5.17 Linear regression analysis was performed on HK data made at test forces of 25, 50, 100, 200, 300 and 500 gf.**

<span id="page-38-0"></span>![](_page_38_Figure_0.jpeg)

**FIG. X5.18 Graph based upon the data shown in X5.17 showing the increase in HK compared to the HK500 value for test forces 25, 50, 100, 200 and 300 gf. These values would be subtracted from the HK value at test loads from 25 to 300 gf to approximate the HK500 value.**

**TABLE X5.1 Approximate Correction Values for Reducing Knoop Values at Test Forces from 25 to 300 gf to an Equivalent HK500 Value**

| HK500 | 25 gf | 50 gf | 100 gf | 200 gf | 300 gf |
|-------|-------|-------|--------|--------|--------|
| 150   | 1.88  | 1.96  | 0      | 0      | 0      |
| 200   | 15.4  | 12.4  | 6.5    | 0      | 0      |
| 250   | 28.9  | 22.8  | 13.7   | 4.1    | 0.7    |
| 300   | 42.44 | 33.2  | 20.8   | 8.3    | 2.4    |
| 350   | 55.96 | 43.6  | 27.9   | 12.4   | 4.1    |
| 400   | 69.48 | 54    | 35     | 16.5   | 5.8    |
| 450   | 83    | 64.5  | 42.1   | 20.7   | 7.5    |
| 500   | 96.5  | 74.9  | 49.3   | 24.8   | 9.3    |
| 550   | 110   | 85.3  | 56.4   | 28.9   | 11     |
| 600   | 123.6 | 95.7  | 63.5   | 33.1   | 12.7   |
| 650   | 137.1 | 106.1 | 70.6   | 37.2   | 14.4   |
| 700   | 150.6 | 116.5 | 77.7   | 41.3   | 16.1   |

![](_page_38_Figure_4.jpeg)

**FIG. X5.19 Two examples of extensive microindentation hardness test runs on adjacent locations before and after etching.**

## **REFERENCES**

**E384 − 17**

- <span id="page-39-0"></span>**[\(1\)](#page-4-0)** Knoop, F., et al.,"A Sensitive Pyramidal-Diamond Tool for Indentation Measurements," *[Journal of Research National Bureau of](https://doi.org/10.6028/jres.023.022) [Standards](https://doi.org/10.6028/jres.023.022)*, Vol. 23, July 1939, pp. 39-61.
- **[\(2\)](#page-4-0)** Campbell, R.F., et al., "A New Design of Microhardness Tester and Some Factors Affecting the Diamond Pyramid Hardness Number at Light Loads," Trans. ASM, Vol 40, 1948 , pp. 954-982.
- **[\(3\)](#page-7-0)** Kennedy, R.G., and Marrotte, N.W., "The Effect of Vibration on Microhardness Testing," *Materials Research and Standards*, Vol 9, November 1969, pp. 18-23.
- **[\(4\)](#page-7-0)** Brown, A.R.G., and Ineson, E., "Experimental Survey of Low-Load Hardness Testing Instruments," Journal of the Iron and Steel Inst., Vol 169, 1951, pp. 376-388.
- **[\(5\)](#page-7-0)** Thibault, N.W., and Nyquist, H.L., "The Measured Knoop Hardness of Hard Substances and Factors Affecting Its Determination," Trans. ASM, Vol 38, 1947, pp. 271-330.
- **[\(6\)](#page-7-0)** Tarasov, L.P., and Thibault, N.W., "Determination of Knoop Hardness Numbers Independent of Load," Trans. ASM, Vol 38, 1947, pp. 331-353.

- **[\(7\)](#page-7-0)** Vander Voort, G.P.,"Results of an ASTM E04 Round Robin on the Precision and Bias of Measurements of Microindentation Hardness," *[Factors that Affect the Precision of Mechanical Tests, ASTM STP](https://doi.org/10.1520/STP24009S) [1025](https://doi.org/10.1520/STP24009S)*, ASTM, Philadelphia, 1989, pp. 3-39.
- **[\(8\)](#page-7-0)** Vander Voort, G.F.,"Operator Errors In the Measurement of Microindentation Hardness," *[Accreditation Practices for Inspections, Tests,](https://doi.org/10.1520/STP25269S) [and Laboratories, ASTM STP 1057](https://doi.org/10.1520/STP25269S)*, ASTM, Philadelphia, 1989, pp. 47-77.
- **[\(9\)](#page-29-0)** Vander Voort, G. F., *Metallography: Principles and Practice*, McGraw-Hill Book Co., NY, 1984; ASM International, Materials Park, OH, 1999, pp. 356, 357, 380 and 381.
- **[\(10\)](#page-30-0)** Vander Voort, G. F. and Fowler, R., "Low-Load Vickers Microindentation Hardness Testing", *Advanced Materials & Processes*, Vol. 170, April 2012, pp, 28-33.

## **SUMMARY OF CHANGES**

Committee E04 has identified the location of selected changes to this standard since the last issue (E384 – 16) that may impact the use of this standard. (Approved June 1, 2017.)

*(1)* [Appendix X5](#page-27-0) was added.

Committee E04 has identified the location of selected changes to this standard since the last issue (E384 – 11ε<sup>1</sup> ) that may impact the use of this standard. (Approved February 1, 2016.)

*(1)* This test method was heavily revised. Changes were made throughout the text.

> *ASTM International takes no position respecting the validity of any patent rights asserted in connection with any item mentioned in this standard. Users of this standard are expressly advised that determination of the validity of any such patent rights, and the risk of infringement of such rights, are entirely their own responsibility.*

> *This standard is subject to revision at any time by the responsible technical committee and must be reviewed every five years and if not revised, either reapproved or withdrawn. Your comments are invited either for revision of this standard or for additional standards and should be addressed to ASTM International Headquarters. Your comments will receive careful consideration at a meeting of the responsible technical committee, which you may attend. If you feel that your comments have not received a fair hearing you should make your views known to the ASTM Committee on Standards, at the address shown below.*

> *This standard is copyrighted by ASTM International, 100 Barr Harbor Drive, PO Box C700, West Conshohocken, PA 19428-2959, United States. Individual reprints (single or multiple copies) of this standard may be obtained by contacting ASTM at the above address or at 610-832-9585 (phone), 610-832-9555 (fax), or service@astm.org (e-mail); or through the ASTM website (www.astm.org). Permission rights to photocopy the standard may also be secured from the Copyright Clearance Center, 222 Rosewood Drive, Danvers, MA 01923, Tel: (978) 646-2600; http://www.copyright.com/*
