Repository: tomasSiSa18/DocumentosRAG

File: IMEC1410/Informes/ASTM E18/ASTM_E18.txt (part 5 of 7)
<span id="page-0-0"></span>**This international standard was developed in accordance with internationally recognized principles on standardization established in the Decision on Principles for the Development of International Standards, Guides and Recommendations issued by the World Trade Organization Technical Barriers to Trade (TBT) Committee.**
A3.7.2.1 Verification of the following geometric features of a Reference diamond spheroconical indenter shall be made at not less than eight approximately equally spaced full crosssection profiles. For example, eight profiles would be spaced at approximately 22.5 degree intervals.

A3.7.3 A Reference diamond indenter shall meet all of the manufacture and geometric requirements for a Class A diamond indenter given in A3.6.2. See also [Note A3.1.](#page-18-0)

A3.7.4 *Performance Verification of Reference Diamond Indenters:*

A3.7.4.1 The performance comparison shall be performed by a national Rockwell hardness standardizing laboratory, and shall meet the performance tolerances of Table A3.9.

A3.7.4.2 Perform the qualifying and verifying measurements as described in [A3.5.3](#page-20-0) for a Class B indenter, except that at least four qualifying measurements shall be made using a national reference indenter (see A3.7.1) on each test block from each range defined in Table A3.9 for the type of indenter to be verified.

A3.7.4.3 For acceptability, the difference of the average of the five qualifying measurements and the average of the five verifying measurements, *H¯ Q*2*H¯ <sup>V</sup>*, shall be within the tolerance specified for Reference indenters in Table A3.9 for each test block used in the verification.

**TABLE A3.8 Test Blocks to be Used for Class A Diamond Indenter Performance Verifications and the Maximum Tolerance on the Performance Relative to the Reference Indenter**

|                            |                | Class A         |
|----------------------------|----------------|-----------------|
|                            |                | Tolerance       |
|                            | Ranges of      | as Compared     |
| Indenter Type              | Required Test  | to              |
|                            | Blocks         | Reference       |
|                            |                | Indenter        |
|                            |                | H¯<br>Q2H¯<br>V |
| Regular Scales Diamond     | 80 to 83 HRA   | ± 0.3 HRA       |
|                            | 22 to 28 HRC   | ± 0.4 HRC       |
|                            | 42 to 50 HRC   | ± 0.4 HRC       |
|                            | 60 to 65 HRC   | ± 0.3 HRC       |
| Superficial Scales Diamond | 88 to 94 HR15N | ± 0.3 HR15N     |
|                            | 60 to 69 HR30N | ± 0.3 HR30N     |
|                            | 42 to 50 HR30N | ± 0.4 HR45N     |
|                            | 22 to 29 HR45N | ± 0.4 HR45N     |
| Combination Regular and    | 22 to 28 HRC   | ± 0.4 HRC       |
| Superficial Scales Diamond | 60 to 65 HRC   | ± 0.3 HRC       |
|                            | 88 to 94 HR15N | ± 0.3 HR15N     |
|                            | 60 to 69 HR30N | ± 0.3 HR30N     |

**TABLE A3.9 Test Blocks to be Used for Reference Indenter Performance Verifications and the Maximum Tolerance on the Performance Relative to a National Reference Indenter**

| Indenter Type              | Ranges of<br>Required Test<br>Blocks | Reference<br>Indenter<br>Tolerance as<br>Compared<br>to a National<br>Reference<br>Indenter<br>H¯<br>Q2H¯<br>V |
|----------------------------|--------------------------------------|----------------------------------------------------------------------------------------------------------------|
| Regular Scales Diamond     | 22 to 28 HRC                         | ± 0.3 HRC                                                                                                      |
|                            | 62 to 65 HRC                         | ± 0.3 HRC                                                                                                      |
| Superficial Scales Diamond | 88 to 94 HR15N                       | ± 0.3 HR15N                                                                                                    |
|                            | 40 to 48 HR45N                       | ± 0.3 HR45N                                                                                                    |
| Combination Regular and    | 20 to 28 HRC                         | ± 0.3 HRC                                                                                                      |
| Superficial Scales Diamond | 62 to 65 HRC                         | ± 0.3 HRC                                                                                                      |
|                            | 88 to 94 HR15N                       | ± 0.3 HR15N                                                                                                    |
|                            | 40 to 48 HR45N                       | ± 0.3 HR45N                                                                                                    |

#### <span id="page-23-0"></span>**A3.8 Marking**

A3.8.1 All indenters shall be serialized. When it is not practical to mark the serial number on the indenter due to size limitations, the serial number shall be marked on the container.

A3.8.2 Diamond indenters should be marked to indicate the scales that they are certified to perform. For example, regular scale diamond indenters may be marked with a "C" and superficial scale diamond indenters may be marked with an "N". Combination indenters may be marked with both a "C" and an "N".

A3.8.3 Single or limited scale indenters shall be marked to indicate the scale(s) they are certified to perform. When it is not practical to mark the scale on the indenter due to size limitations, the scale shall be marked on the container.

# **A3.9 Certificate**

A3.9.1 *Ball Indenters—*Each Class B and Class A ball indenter holder shall have a calibration certificate with the following information:

A3.9.1.1 Reference to this ASTM test method.

A3.9.1.2 Serial number of the indenter.

A3.9.1.3 Date of standardization.

A3.9.1.4 A statement declaring that the indenter meets all of the material hardness, ball protrusion and performance requirements for the particular Class of Rockwell ball indenter.

A3.9.1.5 Accreditation agency certification number.

A3.9.1.6 The scale(s) that the indenter is certified to perform when certified for singular or limited scales.

A3.9.2 Indenter balls for Class B and Class A indenters shall have a report, applicable to one or more balls, with the following information:

A3.9.2.1 Reference to this ASTM test method.

A3.9.2.2 Identification of the lot or batch.

A3.9.2.3 A statement declaring that the ball meets all of the geometrical, density, chemical composition and hardness requirements for the particular Class of Rockwell ball indenter.

A3.9.3 *Class B Diamond Indenters—*Each Class B diamond indenter shall have a calibration certificate with the following information:

A3.9.3.1 Reference to this ASTM test method.

A3.9.3.2 Serial number of the indenter.

A3.9.3.3 Date of standardization.

A3.9.3.4 A statement declaring that the indenter meets all of the geometrical and performance requirements for a Class B indenter.

A3.9.3.5 Accreditation agency certification number.

A3.9.3.6 The scale(s) that the indenter is certified to perform when certified for singular or limited scales.

A3.9.4 *Class A Diamond Indenters—*Each Class A diamond indenter shall have a calibration certificate with the following information:

A3.9.4.1 Reference to this ASTM test method.

A3.9.4.2 Serial number of the indenter.

A3.9.4.3 Date of standardization.

A3.9.4.4 The results of all geometrical verifications.

A3.9.4.5 All qualifying and verifying performance measurements with the hardness levels of the test blocks used.

A3.9.4.6 The performance differences between the Reference standardizing indenter and the verified Class A indenter *H¯ Q*2*H¯ <sup>V</sup>* for each test block used.

A3.9.4.7 A statement declaring that the indenter meets all of the geometrical and performance requirements for a Class A indenter.

A3.9.4.8 Accreditation agency certification number.

A3.9.5 *Reference Diamond Indenters—*Each Reference diamond indenter shall have a calibration certificate or report with the following information:

A3.9.5.1 Serial number of the indenter.

A3.9.5.2 Date of standardization.

A3.9.5.3 The results of all geometrical verifications.

A3.9.5.4 Serial number of the reference indenter.

A3.9.5.5 All qualifying and verifying performance measurements with the hardness levels of the test blocks used.

A3.9.5.6 The performance differences between the reference indenter and the verified Reference indenter *H¯ Q*2*H¯ <sup>V</sup>* for each test block used.

# **A4. STANDARDIZATION OF ROCKWELL HARDNESS TEST BLOCKS**

# **A4.1 Scope**

A4.1.1 Annex A4 specifies the requirements and procedures for the standardization of Rockwell hardness test blocks that are traceable to specific Rockwell hardness standards. These standardized test blocks are to be used for the verification of the performance of Rockwell and Rockwell superficial hardness testing machines by way of daily verifications and indirect verifications as described in [Annex A1.](#page-8-0) The standardized test blocks are also to be used for the monitoring verifications of Rockwell standardizing machines as described in [Annex A2.](#page-13-0)

A4.1.2 Adherence to this standard and annex provides traceability to national standards, except as stated otherwise.

# **A4.2 Accreditation**

A4.2.1 The agency conducting the standardizations of test blocks shall be accredited to the requirements of ISO 17025 (or an equivalent) by an accrediting body recognized by the International Laboratory Accreditation Cooperation (ILAC) as operating to the requirements of ISO/IEC 17011. The standardizing agency shall have a certificate/scope of accreditation <span id="page-24-0"></span>stating the Rockwell hardness scales that are covered by the accreditation, and the standards to which the test block standardizations are traceable.

#### **A4.3 Manufacture**

A4.3.1 The attention of the manufacturer of test blocks is drawn to the need to use material and a manufacturing process which will give the necessary homogeneity, stability of structure, and uniformity of surface hardness. For quality control purposes, test blocks should be examined for homogeneity and uniformity of surface hardness in accordance with a statistically acceptable sampling procedure.

A4.3.2 The test blocks, if of steel, shall be demagnetized at the end of the manufacturing process.

A4.3.3 To assure that material is not removed from the test surface after standardization, an identifying mark shall be made on the test surface. The mark shall be such that it can not be removed by any method other than removal of test block material.

A4.3.4 The standardized test block shall meet the physical requirements of Table A4.1.

#### **A4.4 General Requirements**

A4.4.1 The standardizing laboratory environment, the standardizing machine, and the standardizing test cycle shall satisfy the requirements of [Annex A2.](#page-13-0)

A4.4.2 All instruments used to make measurements required by this Annex shall have been calibrated traceable to national standards where a system of traceability exists, except as noted otherwise.

#### **A4.5 Standardization Procedure**

A4.5.1 A test block is standardized by calibrating the average hardness of the test surface to a specific Rockwell hardness standard. Only one surface of the test block shall be calibrated. When possible, the test blocks should be calibrated traceable to national Rockwell standards (see Note A4.1). The Rockwell standard to which the test blocks are traceable shall be stated in the certification.

NOTE A4.1—In the United States, the national Rockwell hardness standardizing laboratory is the National Institute of Standards and Technology (NIST), Gaithersburg, MD 20899.

NOTE A4.2—Primary standardized test blocks are available as Standard Reference Material from NIST, Gaithersburg, MD 20899.

A4.5.2 Class A ball indenters and Class A or Reference diamond indenters as described in [Annex A3](#page-18-0) (see [Note 3\)](#page-4-0) shall be used for the standardization of test blocks.

**TABLE A4.1 Physical Requirements of Standardized Test Blocks**

| Test Block Parameter               | Tolerance               |  |
|------------------------------------|-------------------------|--|
| Thickness                          | \$6.0 mm (0.236 in.)    |  |
|                                    | #16.0 mm (0.630 in.)    |  |
| Test surface area                  | #2600 mm2 (4 in.2<br>)  |  |
| Deviation from surface flatness    | #0.005 mm (0.0002 in.)  |  |
| (test & bottom)                    |                         |  |
| Deviation from surface parallelism | #0.0002 mm per mm       |  |
| (test & bottom)                    | (0.0002 in. per in.)    |  |
| Mean surface roughness             | Ra # 0.003 mm (12 µin.) |  |
| (test & bottom)                    | center line average     |  |

A4.5.3 The standardization procedure involves making hardness measurements on the test block surface using the forces and type of indenter that are appropriate for the hardness scale.

A4.5.3.1 Make at least five measurements distributed uniformly over the test surface.

A4.5.4 Determine the nonuniformity range *HR* of the measurements as:

$$
H_R = H_{max} - H_{min} \tag{A4.1}
$$

where:

*Hmax* = highest hardness value, and *Hmin* = lowest hardness value.

A4.5.4.1 The nonuniformity range *HR* of the standardizing measurements provides an indication of the non-uniformity of the test block hardness. For acceptability, the nonuniformity range *HR* shall be within the tolerances of Table A4.2.

A4.5.5 The standardized value of the test block is defined as the average of the standardization measurements *H¯*.

A4.5.6 In some cases, a more accurate standardized value for the test block may be obtained by correcting the measured average hardness value by a performance offset value for the standardizing machine. The offset value may be based on the error *E* values measured during the last indirect verification of the standardizing machine. For example, an appropriate offset correction curve for each standardizing machine may be calculated for a specific Rockwell scale by fitting a linear line to the error values measured during the indirect verification. The laboratory should be cautioned that the validity of calculating a correction curve in this way is dependent on the linearity of the fit of the offset data across the entire scale.

**TABLE A4.2 Maximum Nonuniformity for Standardized Test Blocks**

| Nominal Hardness of<br>Standardized Test Block | Max.<br>Nonuniformity<br>Range,<br>HR<br>(HR<br>units) |     |
|------------------------------------------------|--------------------------------------------------------|-----|
| HRA                                            | \$20 and <80                                           | 1.0 |
|                                                | \$80 and <92                                           | 0.5 |
| HRBW                                           | \$0 and <45                                            | 1.5 |
|                                                | \$45 and <100                                          | 1.0 |
| HRC                                            | \$20 and <60                                           | 1.0 |
|                                                | \$60 and <70                                           | 0.5 |
| HRD                                            | \$40 and <60                                           | 1.0 |
|                                                | \$60 and <87                                           | 0.5 |
| HREW, HRFW, HRGW, HRHW,                        | 1.0                                                    |     |
| HRKW, HRLW, HRMW, HRPW,                        |                                                        |     |
| HRRW, HRSW, HRVW                               |                                                        |     |
| HR15N                                          | \$69 and <90                                           | 1.0 |
|                                                | \$90 and <97                                           | 0.7 |
| HR30N                                          | \$41 and <77                                           | 1.0 |
|                                                | \$77 and <92                                           | 0.7 |
| HR45N                                          | \$19 and <66                                           | 1.0 |
|                                                | \$66 and <87                                           | 0.7 |
| HR15TW, HR30TW, HR45TW                         |                                                        | 1.0 |
| HR15WW, HR30WW, HR45WW,                        |                                                        | 1.0 |
| HR15XW, HR30XW, HR45XW,                        |                                                        |     |
| HR15YW, HR30YW, HR45YW                         |                                                        |     |

/\$81,9(56,'\$''(/26\$1'(6/\$81,9(56,'\$''(/26\$1'(6SXUVXDQWWR/LFHQVH\$JUHHPHQW1RIXUWKHUUHSURGXFWLRQVDXWKRUL]HG

### <span id="page-25-0"></span>**A4.6 Marking**

A4.6.1 Markings placed on the side of the block shall be upright when the calibrated test surface is the upper surface.

A4.6.2 Each standardized block shall be marked with the following.

A4.6.2.1 The standardized hardness value, *H¯*, of the test block, rounded to no less than one decimal place in accordance with Practice E29, for example 61.4 HRC.

A4.6.2.2 The appropriate tolerance value for error *E* given in [Table A1.3.](#page-10-0)

A4.6.2.3 Name or identifying mark of the standardizing agency.

A4.6.2.4 A mark identifying the test surface, which will be obliterated if the surface is reground.

A4.6.2.5 Unique serial number.

A4.6.2.6 Year of standardization. It is sufficient that the year of standardization be incorporated into the serial number of the block.

# **A4.7 Certificate**

A4.7.1 Each standardized test block shall be supplied with a certificate from the standardizing laboratory stating the following standardization information:

A4.7.1.1 Serial number of the test block.

A4.7.1.2 The standardized hardness value, *H¯*, of the test block with the scale designation, rounded to no less than one decimal place in accordance with Practice [E29,](#page-1-0) for example 61.4 HRC.

A4.7.1.3 Value of the uncertainty in the standardized value with a detailed explanation of how the uncertainty was calculated.

A4.7.1.4 The individual standardizing hardness measurements.

A4.7.1.5 A description of the testing cycle used, including the dwell times for the preliminary force, total force and elastic recovery.

A4.7.1.6 The body that maintains the Rockwell scale to which the test block is traceable. For example, the national Rockwell C scale maintained at NIST.

A4.7.1.7 Date of standardization.

A4.7.1.8 Accreditation agency certification number.

# **A5. GUIDELINES FOR DETERMINING THE MINIMUM THICKNESS OF A TEST PIECE**

#### **TABLE A5.1 A Minimum Thickness Guide for Selection of Scales Using the Diamond Indenter (see** [Fig. A5.1](#page-28-0)**)**

NOTE 1—For any given thickness, the indicated Rockwell hardness is the minimum value acceptable for testing. For a given hardness, material of any greater thickness than that corresponding to that hardness can be tested on the indicated scale.

| Minimum Thickness |      | Rockwell Scale      |                                  |                     |  |
|-------------------|------|---------------------|----------------------------------|---------------------|--|
|                   |      |                     | A                                | C                   |  |
| in.               | mm   | Hardness<br>Reading | Approximate<br>Hardness C-ScaleA | Hardness<br>Reading |  |
| 0.014             | 0.36 |                     |                                  |                     |  |
| 0.016             | 0.41 | 86                  | 69                               |                     |  |
| 0.018             | 0.46 | 84                  | 65                               |                     |  |
| 0.020             | 0.51 | 82                  | 61.5                             |                     |  |
| 0.022             | 0.56 | 79                  | 56                               | 69                  |  |
| 0.024             | 0.61 | 76                  | 50                               | 67                  |  |
| 0.026             | 0.66 | 71                  | 41                               | 65                  |  |
| 0.028             | 0.71 | 67                  | 32                               | 62                  |  |
| 0.030             | 0.76 | 60                  | 19                               | 57                  |  |
| 0.032             | 0.81 |                     |                                  | 52                  |  |
| 0.034             | 0.86 |                     |                                  | 45                  |  |
| 0.036             | 0.91 |                     |                                  | 37                  |  |
| 0.038             | 0.96 |                     |                                  | 28                  |  |
| 0.040             | 1.02 |                     |                                  | 20                  |  |

*<sup>A</sup>* These approximate hardness numbers are for use in selecting a suitable scale and should not be used as hardness conversions. If necessary to convert test readings to another scale, refer to Hardness Conversion Tables [E140](#page-26-0) (Relationship Between Brinell Hardness, Vickers Hardness, Rockwell Hardness, Rockwell Superficial Hardness, and Knoop Hardness).

![](_page_26_Picture_0.jpeg)

#### <span id="page-26-0"></span>**TABLE A5.2 A Minimum Thickness Guide for Selection of Scales Using the 1/16 in. (1.588 mm) Diameter Ball Indenter (see** [Fig. A5.2](#page-29-0)**)**

NOTE 1—For any given thickness, the indicated Rockwell hardness is the minimum value acceptable for testing. For a given hardness, material of any greater thickness than that corresponding to that hardness can be tested on the indicated scale.

| Minimum Thickness |      | Rockwell Scale      |                                  |                     |  |
|-------------------|------|---------------------|----------------------------------|---------------------|--|
|                   |      |                     | B                                |                     |  |
| in.               | mm   | Hardness<br>Reading | Approximate<br>Hardness B-ScaleA | Hardness<br>Reading |  |
| 0.022             | 0.56 |                     |                                  |                     |  |
| 0.024             | 0.61 | 98                  | 72                               | 94                  |  |
| 0.026             | 0.66 | 91                  | 60                               | 87                  |  |
| 0.028             | 0.71 | 85                  | 49                               | 80                  |  |
| 0.030             | 0.76 | 77                  | 35                               | 71                  |  |
| 0.032             | 0.81 | 69                  | 21                               | 62                  |  |
| 0.034             | 0.86 |                     |                                  | 52                  |  |
| 0.036             | 0.91 |                     |                                  | 40                  |  |
| 0.038             | 0.96 |                     |                                  | 28                  |  |
| 0.040             | 1.02 |                     |                                  |                     |  |

*<sup>A</sup>* These approximate hardness numbers are for use in selecting a suitable scale and should not be used as hardness conversions. If necessary to convert test readings to another scale refer to Hardness Conversion Tables E140 (Relationship Between Brinell Hardness, Vickers Hardness, Rockwell Hardness, Rockwell Superficial Hardness and Knoop Hardness).

#### **TABLE A5.3 A Minimum Thickness Guide for Selection of Scales Using the Diamond Indenter (see** [Fig. A5.1](#page-28-0)**)**

NOTE 1—For any given thickness, the indicated Rockwell hardness is the minimum value acceptable for testing. For a given hardness, material of any greater thickness than that corresponding to that hardness can be tested on the indicated scale.

| Minimum Thickness |      | Rockwell Superficial Scale |                                     |                     |                                     |                     |                                     |
|-------------------|------|----------------------------|-------------------------------------|---------------------|-------------------------------------|---------------------|-------------------------------------|
|                   |      | 15N                        |                                     | 30N                 |                                     | 45N                 |                                     |
| in.               | mm   | Hardness<br>Reading        | Approximate<br>Hardness<br>C-ScaleA | Hardness<br>Reading | Approximate<br>Hardness<br>C-ScaleA | Hardness<br>Reading | Approximate<br>Hardness<br>C-ScaleA |
| 0.006             | 0.15 | 92                         | 65                                  |                     |                                     | .                   |                                     |
| 0.008             | 0.20 | 90                         | 60                                  |                     |                                     |                     |                                     |
| 0.010             | 0.25 | 88                         | 55                                  |                     |                                     |                     |                                     |
| 0.012             | 0.30 | 83                         | 45                                  | 82                  | 65                                  | 77                  | 69.5                                |
| 0.014             | 0.36 | 76                         | 32                                  | 78.5                | 61                                  | 74                  | 67                                  |
| 0.016             | 0.41 | 68                         | 18                                  | 74                  | 56                                  | 72                  | 65                                  |
| 0.018             | 0.46 |                            |                                     | 66                  | 47                                  | 68                  | 61                                  |
| 0.020             | 0.51 |                            |                                     | 57                  | 37                                  | 63                  | 57                                  |
| 0.022             | 0.56 |                            |                                     | 47                  | 26                                  | 58                  | 52.5                                |
| 0.024             | 0.61 |                            |                                     |                     |                                     | 51                  | 47                                  |
| 0.026             | 0.66 |                            |                                     |                     |                                     | 37                  | 35                                  |
| 0.028             | 0.71 |                            |                                     |                     |                                     | 20                  | 20.5                                |
| 0.030             | 0.76 |                            |                                     |                     |                                     |                     |                                     |

*<sup>A</sup>* These approximate hardness numbers are for use in selecting a suitable scale, and should not be used as hardness conversions. If necessary to convert test readings to another scale, refer to Hardness Conversion Tables [E140](#page-27-0) (Relationship Between Brinell Hardness, Vickers Hardness, Rockwell Hardness, Rockwell Superficial Hardness and Knoop Hardness).

#### <span id="page-27-0"></span>**TABLE A5.4 A Minimum Thickness Guide for Selection of Scales Using the 1/16 in. (1.588 mm) Diameter Ball Indenter (see** [Fig. A5.2](#page-29-0)**)**

NOTE 1—For any given thickness, the indicated Rockwell hardness is the minimum value acceptable for testing. For a given hardness, material of any greater thickness than that corresponding to that hardness can be tested on the indicated scale.

|                   |      |                     | Rockwell Superficial Scale            |                     |                                       |                     |                                       |  |  |  |
|-------------------|------|---------------------|---------------------------------------|---------------------|---------------------------------------|---------------------|---------------------------------------|--|--|--|
| Minimum Thickness |      | 15T                 |                                       |                     | 30T                                   | 45T                 |                                       |  |  |  |
| in.               | mm   | Hardness<br>Reading | Approximate<br>Hardness<br>$B-ScaleA$ | Hardness<br>Reading | Approximate<br>Hardness<br>$B-ScaleA$ | Hardness<br>Reading | Approximate<br>Hardness<br>$B-ScaleA$ |  |  |  |
| 0.010             | 0.25 | 91                  | 93                                    | $\cdots$            | $\cdots$                              | $\cdots$            | $\cdots$                              |  |  |  |
| 0.012             | 0.30 | 86                  | 78                                    | $\cdots$            | $\cdots$                              | $\cdots$            | $\cdots$                              |  |  |  |
| 0.014             | 0.36 | 81                  | 62                                    | 80                  | 96                                    | $\cdots$            | $\cdots$                              |  |  |  |
| 0.016             | 0.41 | 75                  | 44                                    | 72                  | 84                                    | 71                  | 99                                    |  |  |  |
| 0.018             | 0.46 | 68                  | 24                                    | 64                  | 71                                    | 62                  | 90                                    |  |  |  |
| 0.020             | 0.51 | $\cdots$            | $\cdots$                              | 55                  | 58                                    | 53                  | 80                                    |  |  |  |
| 0.022             | 0.56 | $\cdots$            | $\cdots$                              | 45                  | 43                                    | 43                  | 70                                    |  |  |  |
| 0.024             | 0.61 | $\cdots$            | $\cdots$                              | 34                  | 28                                    | 31                  | 58                                    |  |  |  |
| 0.026             | 0.66 | $\cdots$            | $\cdots$                              | $\cdots$            | $\cdots$                              | 18                  | 45                                    |  |  |  |
| 0.028             | 0.71 | $\cdots$            | $\cdots$                              | $\cdots$            | $\cdots$                              | 4                   | 32                                    |  |  |  |
| 0.030             | 0.76 | $\cdots$            | $\cdots$                              | $\cdots$            | $\cdots$                              | $\cdots$            | $\cdots$                              |  |  |  |

*<sup>A</sup>* These approximate hardness numbers are for use in selecting a suitable scale, and should not be used as hardness conversions. If necessary to convert test readings to another scale refer to Hardness Conversion Tables [E140](#page-1-0) (Relationship Between Brinell Hardness, Vickers Hardness, Rockwell Hardness, Rockwell Superficial Hardness and Knoop Hardness).

<span id="page-28-0"></span>![](_page_28_Figure_1.jpeg)

NOTE 1—Locate a point corresponding to the thickness-hardness combination to be tested. Only scales falling to the left of this point may be used to test this combination. **FIG. A5.1 Thickness Limits for Rockwell Hardness Testing Using the Diamond Indenter**

<span id="page-29-0"></span>![](_page_29_Figure_1.jpeg)

NOTE 1—Locate a point corresponding to the thickness-hardness combination to be tested. Only scales falling to the left of this point may be used to test this combination.

**FIG. A5.2 Thickness Limits for Rockwell Hardness Testing Using the 1/16-in. (1.588-mm) Diameter Ball Indenter**

# **A6. HARDNESS VALUE CORRECTIONS WHEN TESTING ON CONVEX CYLINDRICAL SURFACES**

#### **TABLE A6.1 Corrections to be Added to Rockwell C, A, and D Values Obtained on Convex Cylindrical Surfaces of Various Diameters***<sup>A</sup>*

|                 | Diameters of Convex Cylindrical Surfaces                |                    |                    |                    |                    |                    |                  |                     |                     |
|-----------------|---------------------------------------------------------|--------------------|--------------------|--------------------|--------------------|--------------------|------------------|---------------------|---------------------|
| Dial<br>Reading | 1⁄4 in.<br>(6.4 mm)                                     | 3⁄8 in.<br>(10 mm) | 1⁄2 in.<br>(13 mm) | 5⁄8 in.<br>(16 mm) | 3⁄4 in.<br>(19 mm) | 7⁄8 in.<br>(22 mm) | 1 in.<br>(25 mm) | 11⁄4 in.<br>(32 mm) | 11⁄2 in.<br>(38 mm) |
|                 | Corrections to be Added to Rockwell C, A, and D ValuesB |                    |                    |                    |                    |                    |                  |                     |                     |
| 20              | 6.0                                                     | 4.5                | 3.5                | 2.5                | 2.0                | 1.5                | 1.5              | 1.0                 | 1.0                 |
| 25              | 5.5                                                     | 4.0                | 3.0                | 2.5                | 2.0                | 1.5                | 1.0              | 1.0                 | 1.0                 |
| 30              | 5.0                                                     | 3.5                | 2.5                | 2.0                | 1.5                | 1.5                | 1.0              | 1.0                 | 0.5                 |
| 35              | 4.0                                                     | 3.0                | 2.0                | 1.5                | 1.5                | 1.0                | 1.0              | 0.5                 | 0.5                 |
| 40              | 3.5                                                     | 2.5                | 2.0                | 1.5                | 1.0                | 1.0                | 1.0              | 0.5                 | 0.5                 |
| 45              | 3.0                                                     | 2.0                | 1.5                | 1.0                | 1.0                | 1.0                | 0.5              | 0.5                 | 0.5                 |
| 50              | 2.5                                                     | 2.0                | 1.5                | 1.0                | 1.0                | 0.5                | 0.5              | 0.5                 | 0.5                 |
| 55              | 2.0                                                     | 1.5                | 1.0                | 1.0                | 0.5                | 0.5                | 0.5              | 0.5                 | 0                   |
| 60              | 1.5                                                     | 1.0                | 1.0                | 0.5                | 0.5                | 0.5                | 0.5              | 0                   | 0                   |
| 65              | 1.5                                                     | 1.0                | 1.0                | 0.5                | 0.5                | 0.5                | 0.5              | 0                   | 0                   |
| 70              | 1.0                                                     | 1.0                | 0.5                | 0.5                | 0.5                | 0.5                | 0.5              | 0                   | 0                   |
| 75              | 1.0                                                     | 0.5                | 0.5                | 0.5                | 0.5                | 0.5                | 0                | 0                   | 0                   |
| 80              | 0.5                                                     | 0.5                | 0.5                | 0.5                | 0.5                | 0                  | 0                | 0                   | 0                   |
| 85              | 0.5                                                     | 0.5                | 0.5                | 0                  | 0                  | 0                  | 0                | 0                   | 0                   |
| 90              | 0.5                                                     | 0                  | 0                  | 0                  | 0                  | 0                  | 0                | 0                   | 0                   |

*<sup>A</sup>* When testing cylindrical specimens, the accuracy of the test will be seriously affected by alignment of elevating screw, V-anvil, indenters, surface finish, and the straightness of the cylinder.

*<sup>B</sup>* These corrections are approximate only and represent the averages to the nearest 0.5 Rockwell number, of numerous actual observations.

#### **TABLE A6.2 Corrections to be Added to Rockwell B, F, and G Values Obtained on Convex Cylindrical Surfaces of Various Diameters***<sup>A</sup>*

|                     | Diameters of Convex Cylindrical Surfaces |                    |                    |                                                         |                    |                    |                  |  |  |
|---------------------|------------------------------------------|--------------------|--------------------|---------------------------------------------------------|--------------------|--------------------|------------------|--|--|
| Hardness<br>Reading | 1⁄4 in.<br>(6.4 mm)                      | 3⁄8 in.<br>(10 mm) | 1⁄2 in.<br>(13 mm) | 5⁄8 in.<br>(16 mm)                                      | 3⁄4 in.<br>(19 mm) | 7⁄8 in.<br>(22 mm) | 1 in.<br>(25 mm) |  |  |
|                     |                                          |                    |                    | Corrections to be Added to Rockwell B, F, and G ValuesB |                    |                    |                  |  |  |
