Repository: tomasSiSa18/DocumentosRAG

File: IMEC1410/Informes/ASTM E10/ASTM_E10.txt (part 6 of 7)
| Brinell<br>Hardness | Ball<br>Diameter<br>D | Force<br>Diameter |       | Nominal Value of<br>Test Force, F | Recommended<br>Hardness<br>Range |
|---------------------|-----------------------|-------------------|-------|-----------------------------------|----------------------------------|
| Scale               | mm                    | RatioA            | N     | kgf                               | HBW                              |
| 6.60  | 3.300 | 1.6500                          | 0.660 | 76.8          | 38.4        | 25.6         | 12.8                    | 6.40               | 3.20               | 2.56         |
| 6.61  | 3.305 | 1.6525                          | 0.661 | 76.5          | 38.3        | 25.5         | 12.8                    | 6.38               | 3.19               | 2.55         |
| 6.62  | 3.310 | 1.6550                          | 0.662 | 76.2          | 38.1        | 25.4         | 12.7                    | 6.35               | 3.18               | 2.54         |
| 6.63  | 3.315 | 1.6575                          | 0.663 | 76.0          | 38.0        | 25.3         | 12.7                    | 6.33               | 3.17               | 2.53         |
| 6.64  | 3.320 | 1.6600                          | 0.664 | 75.7          | 37.9        | 25.2         | 12.6                    | 6.31               | 3.15               | 2.52         |
| 6.65  | 3.325 | 1.6625                          | 0.665 | 75.4          | 37.7        | 25.1         | 12.6                    | 6.29               | 3.14               | 2.51         |
| 6.66  | 3.330 | 1.6650                          | 0.666 | 75.2          | 37.6        | 25.1         | 12.5                    | 6.26               | 3.13               | 2.51         |
| 6.67  | 3.335 | 1.6675                          | 0.667 | 74.9          | 37.5        | 25.0         | 12.5                    | 6.24               | 3.12               | 2.50         |
| 6.68  | 3.340 | 1.6700                          | 0.668 | 74.7          | 37.3        | 24.9         | 12.4                    | 6.22               | 3.11               | 2.49         |
| 6.69  | 3.345 | 1.6725                          | 0.669 | 74.4          | 37.2        | 24.8         | 12.4                    | 6.20               | 3.10               | 2.48         |
| 6.70  | 3.350 | 1.6750                          | 0.670 | 74.1          | 37.1        | 24.7         | 12.4                    | 6.18               | 3.09               | 2.47         |
|       |       |                                 |       |               |             |              |                         |                    |                    |              |
| 6.71  | 3.355 | 1.6775                          | 0.671 | 73.9          | 36.9        | 24.6         | 12.3                    | 6.16               | 3.08               | 2.46         |
| 6.72  | 3.360 | 1.6800                          | 0.672 | 73.6          | 36.8        | 24.5         | 12.3                    | 6.13               | 3.07               | 2.45         |
| 6.73  | 3.365 | 1.6825                          | 0.673 | 73.4          | 36.7        | 24.5         | 12.2                    | 6.11               | 3.06               | 2.45         |
| 6.74  | 3.370 | 1.6850                          | 0.674 | 73.1          | 36.5        | 24.4         | 12.2                    | 6.09               | 3.05               | 2.44         |
| 6.75  | 3.375 | 1.6875                          | 0.675 | 72.8          | 36.4        | 24.3         | 12.1                    | 6.07               | 3.04               | 2.43         |
| 6.76  | 3.380 | 1.6900                          | 0.676 | 72.6          | 36.3        | 24.2         | 12.1                    | 6.05               | 3.02               | 2.42         |
| 6.77  | 3.385 | 1.6925                          | 0.677 | 72.3          | 36.2        | 24.1         | 12.1                    | 6.03               | 3.01               | 2.41         |
| 6.78  | 3.390 | 1.6950                          | 0.678 | 72.1          | 36.0        | 24.0         | 12.0                    | 6.01               | 3.00               | 2.40         |
| 6.79  | 3.395 | 1.6975                          | 0.679 | 71.8          | 35.9        | 23.9         | 12.0                    | 5.99               | 2.99               | 2.39         |
| 6.80  | 3.400 | 1.7000                          | 0.680 | 71.6          | 35.8        | 23.9         | 11.9                    | 5.97               | 2.98               | 2.39         |
| 6.81  | 3.405 | 1.7025                          | 0.681 | 71.3          | 35.7        | 23.8         | 11.9                    | 5.94               | 2.97               | 2.38         |
| 6.82  | 3.410 | 1.7050                          | 0.682 | 71.1          | 35.5        | 23.7         | 11.8                    | 5.92               | 2.96               | 2.37         |
| 6.83  | 3.415 | 1.7075                          | 0.683 | 70.8          | 35.4        | 23.6         | 11.8                    | 5.90               | 2.95               | 2.36         |
| 6.84  | 3.420 | 1.7100                          | 0.684 | 70.6          | 35.3        | 23.5         | 11.8                    | 5.88               | 2.94               | 2.35         |
| 6.85  | 3.425 | 1.7125                          | 0.685 | 70.4          | 35.2        | 23.5         | 11.7                    | 5.86               | 2.93               | 2.35         |
| 6.86  | 3.430 | 1.7150                          | 0.686 | 70.1          | 35.1        | 23.4         | 11.7                    | 5.84               | 2.92               | 2.34         |
| 6.87  | 3.435 | 1.7175                          | 0.687 | 69.9          | 34.9        | 23.3         | 11.6                    | 5.82               | 2.91               | 2.33         |
| 6.88  | 3.440 | 1.7200                          | 0.688 | 69.6          | 34.8        | 23.2         | 11.6                    | 5.80               | 2.90               | 2.32         |
| 6.89  | 3.445 | 1.7225                          | 0.689 | 69.4          | 34.7        | 23.1         | 11.6                    | 5.78               | 2.89               | 2.31         |
| 6.90  | 3.450 | 1.7250                          | 0.690 | 69.2          | 34.6        | 23.1         | 11.5                    | 5.76               | 2.88               | 2.31         |
| 6.91  | 3.455 | 1.7275                          | 0.691 | 68.9          | 34.5        | 23.0         | 11.5                    | 5.74               | 2.87               | 2.30         |

**TABLE X1.1** *Continued*

<span id="page-23-0"></span>

| Diameter of Indentation, d (mm) |       |        |       |               | Brinell Hardness Number |              |               |                    |                    |              |
|---------------------------------|-------|--------|-------|---------------|-------------------------|--------------|---------------|--------------------|--------------------|--------------|
|                                 |       |        |       | HBW 10/3000   | HBW 10/1500             | HBW 10/1000  | HBW 10/500    | HBW 10/<br>250     | HBW 10/<br>125     | HBW 10/100   |
| 10 mm                           | 5 mm  | 2.5 mm | 1 mm  | HBW 5/750     |                         | HBW 5/250    | HBW 5/125     | HBW<br>5/62.5      | HBW<br>5/31.25     | HBW 5/25     |
| ball                            | ball  | ball   | ball  | HBW 2.5/187.5 |                         | HBW 2.5/62.5 | HBW 2.5/31.25 | HBW 2.5/<br>15.625 | HBW 2.5/<br>7.8125 | HBW 2.5/6.25 |
|                                 |       |        |       | HBW 1/30      |                         | HBW 1/10     | HBW 1/5       | HBW 1/2            | HBW<br>1/1.25      | HBW 1/1      |
| 6.92                            | 3.460 | 1.7300 | 0.692 | 68.7          | 34.3                    | 22.9         | 11.4          | 5.72               | 2.86               | 2.29         |
| 6.93                            | 3.465 | 1.7325 | 0.693 | 68.4          | 34.2                    | 22.8         | 11.4          | 5.70               | 2.85               | 2.28         |
| 6.94                            | 3.470 | 1.7350 | 0.694 | 68.2          | 34.1                    | 22.7         | 11.4          | 5.68               | 2.84               | 2.27         |
| 6.95                            | 3.475 | 1.7375 | 0.695 | 68.0          | 34.0                    | 22.7         | 11.3          | 5.66               | 2.83               | 2.27         |
| 6.96                            | 3.480 | 1.7400 | 0.696 | 67.7          | 33.9                    | 22.6         | 11.3          | 5.64               | 2.82               | 2.26         |
| 6.97                            | 3.485 | 1.7425 | 0.697 | 67.5          | 33.8                    | 22.5         | 11.3          | 5.63               | 2.81               | 2.25         |
| 6.98                            | 3.490 | 1.7450 | 0.698 | 67.3          | 33.6                    | 22.4         | 11.2          | 5.61               | 2.80               | 2.24         |
| 6.99                            | 3.495 | 1.7475 | 0.699 | 67.0          | 33.5                    | 22.3         | 11.2          | 5.59               | 2.79               | 2.23         |

#### **X2. EXAMPLES OF PROCEDURES FOR DETERMINING BRINELL HARDNESS UNCERTAINTY**

#### **X2.1 Scope**

X2.1.1 The intent of this appendix is to provide a basic approach to evaluating the uncertainty of Brinell hardness measurement values in order to simplify and unify the interpretation of uncertainty by users of Brinell hardness.

X2.1.2 This appendix provides basic procedures for determining the uncertainty of the following values of hardness:

X2.1.2.1 *The Hardness Machine "Error" Determined as Part of an Indirect Verification (see [X2.6\)](#page-27-0)—*As part of an indirect verification, a number of Brinell hardness measurements are made on a reference test block. The average of the measurement values is compared to the certified value of the reference block to determine the "error" (see [3.2.5\)](#page-2-0) of the hardness machine. The procedure described in section [X2.6](#page-27-0) provides a method for determining the uncertainty in this measurement "error" of the hardness machine. The uncertainty value may be reported on the verification certificate and report.

X2.1.2.2 *The Hardness Machine "Error" Determined from Measurements Made as Part of a Direct Verification (see [X2.7\)](#page-28-0)—*As part of a direct verification, errors in separate components of the hardness machine are determined. These are the force application system, the indentation measuring system, and the indenter. In addition to these, there are other potential sources of error that should be considered. The measurement "error" of the hardness machine can be estimated by determining how each of the errors in these components contributes to the overall error of the hardness measurement. Although the measurement "error" of the hardness machine estimated in this way is not reported on the verification certificate and report, this value and its uncertainty are needed to calculate measurement uncertainties when verification of the hardness machine is only made by the direct verification method. The procedure described in section [X2.7](#page-28-0) provides a method for determining the uncertainty in this measurement "error" of the hardness machine.

X2.1.2.3 *Brinell Hardness Value Measured by a User (see [X2.8\)](#page-29-0)—*The procedure provides a method for determining the uncertainty in the hardness values measured by a user during the normal use of a Brinell hardness machine. The user may report the uncertainty value with the measurement value.

X2.1.2.4 *Certified Value of a Brinell Hardness Test Block (see [X2.9\)](#page-31-0)—*The procedure provides a method for determining the uncertainty in the certified value of standardized test blocks. The standardizing agency may report the uncertainty value on the test block certificate.

NOTE X2.1—When calculated, uncertainty values reported by a field calibration agency (see [X2.5.7](#page-27-0) and [X2.7\)](#page-28-0) are not the measurement uncertainties of the hardness machine in operation, but only that of the measurements made at the time of verification to determine machine "error."

NOTE X2.2—The procedures outlined in this appendix for the determination of uncertainties are based primarily on measurements made as part of the verification and standardization procedures of this test method. This is done to provide a method that is based on familiar procedures and practices of Brinell hardness users and standardizing agencies. The reader should be aware that there are other methods that may be employed to determine the same uncertainties.

NOTE X2.3—This standard states tolerances or limits on the acceptable repeatability and error of a Brinell hardness machine and the nonuniformity of standardized blocks. These limit values were originally established based on the testing experience of many users of the Brinell hardness test, and therefore reflect the normal performance of a properly functioning Brinell hardness machine, including the normal errors associated with the measurement procedure and the machine's performance. Because the limits are based on testing experience, it is believed that the stated limit values take into account a level of uncertainty that is typical for valid Brinell hardness measurements. Consequently, when determining compliance with the stated tolerances, the user's measurement uncertainty should not be subtracted from the tolerance limit values given in the tables, as is commonly done for other types of metrological measurements. The calculated values for repeatability, error or block nonuniformity should be directly compared to the tolerance limits given in the tables.

NOTE X2.4—Most product specification tolerances for Brinell hardness were established based on testing and performance experience. The tolerance values reflect the normal performance of a properly functioning Brinell hardness machine, including the normal acceptable errors associated with the hardness measurement process. For these products, the stated tolerance limits take into account a level of uncertainty that is typical for valid Brinell hardness measurements. Consequently, when acceptance testing most products for Brinell hardness, the user's measurement uncertainty should not be subtracted from the tolerance limit values given in the specification. The measured hardness values should be directly compared to the tolerances. There may be exceptional circumstances where the hardness of a product must fall within determined ranges to a <span id="page-24-0"></span>high level of confidence. In these rare occasions, special agreement between the parties involved should be obtained before the hardness measurement uncertainty is subtracted from the tolerance limits. Before such an agreement is made, it is recommended that the product design take into consideration the anticipated influence of material and metallurgical factors on the product variation as well as typical industry hardness uncertainty values.

X2.1.3 This appendix does not address uncertainties at the primary reference standardizing level.

#### **X2.2 Equations**

X2.2.1 The *average (AVG)*, *H¯*, of a set of *<sup>n</sup>* hardness measurements *H*1, *H*2, …, *Hn* is calculated as:

$$
AVG(H_1, H_2, ..., H_n) = \overline{H} = \frac{H_1 + H_2 + ... + H_n}{n}
$$
 (X2.1)

X2.2.2 The *standard deviation (STDEV)* of a set of *n* hardness measurements *H*1, *H*2, …, *Hn* is calculated as:

$$
STDEV(H_1, H_2, ..., H_n) = \sqrt{\frac{\left(H_1 - \overline{H}\right)^2 + ... + \left(H_n - \overline{H}\right)^2}{n - 1}}
$$
\n(X2.2)

where:

*H¯* = average of the set of *<sup>n</sup>* hardness measurements *<sup>H</sup>*1, *<sup>H</sup>*2, …, *Hn* as defined in [Eq X2.1].

X2.2.3 The *absolute value (ABS)* of a number is the magnitude of the value irrespective of the sign, for example:

$$
ABS(0.12) = 0.12
$$
  
and  
$$
ABS(-0.12) = 0.12
$$

X2.2.4 An incremental change in hardness ∆*H* resulting from an incremental change in indentation diameter ∆*d* may be calculated as:

$$
\Delta H = -\Delta d \times \left( \frac{H \times (D + \sqrt{D^2 - d^2})}{d \times \sqrt{D^2 - d^2}} \right) \tag{X2.3}
$$

where:

- *H* = Brinell hardness value prior to the incremental change in hardness ∆*H*,
- *d* = mean diameter of the indentation in mm prior to the incremental change in diameter ∆*d*, and

*D* = diameter of the indenter ball in mm.

X2.2.5 An incremental change in indentation diameter ∆*d* resulting from an incremental change in hardness ∆*H* may be calculated as:

$$
\Delta d = -\Delta H \times \left( \frac{d \times \sqrt{D^2 - d^2}}{H \times \left( D + \sqrt{D^2 - d^2} \right)} \right) \tag{X2.4}
$$

where:

- *H* = Brinell hardness value prior to the incremental change in hardness ∆*H*,
- *d* = mean diameter of the indentation in mm prior to the incremental change in diameter ∆*d*, and
- *D* = diameter of the indenter ball in mm.

X2.2.6 An incremental change in hardness ∆*H* resulting from an incremental change in the applied force ∆*F* may be calculated as:

$$
\Delta H = \Delta F \times \left(\frac{H}{F}\right) \tag{X2.5}
$$

where:

- *H* = Brinell hardness value prior to the incremental change in hardness ∆*H*, and
- *F* = applied force prior to the incremental change in applied force ∆*F* (*F* and ∆*F* having the same units).

X2.2.7 Combining equations [Eq X2.3] and [Eq X2.5], an incremental change in indentation diameter ∆*d* resulting from an incremental change in applied force ∆*F* may be calculated as:

$$
\Delta d = -\frac{\Delta F}{F} \times \left( \frac{d \times \sqrt{D^2 - d^2}}{D + \sqrt{D^2 - d^2}} \right) \tag{X2.6}
$$

where:

- *F* = applied force prior to the incremental change in applied force ∆*F* (*F* and ∆*F* having the same units),
- *d* = mean diameter of the indentation in mm prior to the incremental change in diameter ∆*d*, and

*D* = diameter of the indenter ball in mm.

NOTE X2.5—Equations [Eq X2.3], [Eq X2.4], and [Eq X2.6] should only be used for small values of ∆*H* and ∆*d*. These equations are suitable for use with the typical values of ∆*H* and ∆*d* used by the procedures in this appendix; however, the equations produce significant errors as the values of ∆*H* and ∆*d* become large.

#### **X2.3 General Requirements**

X2.3.1 The main approach for determining uncertainty presented in this appendix considers only those uncertainties associated with the overall measurement performance of the Brinell hardness machine with respect to reference standards. Because of this approach, it is important that the individual machine components are operating within tolerances. It is strongly recommended that this procedure be applied only after successfully passing a direct verification.

X2.3.2 To estimate the overall uncertainty of Brinell hardness measurement values, contributing components of uncertainty must be determined. Because many of the uncertainties may vary depending on the specific hardness scale and hardness level, an individual measurement uncertainty should be determined for each hardness scale and hardness level of interest. In many cases, a single uncertainty value may be applied to a range of hardness levels based on the laboratory's experience and knowledge of the operation of the hardness machine.

X2.3.3 Uncertainty should be determined with respect to a country's national reference standards.

#### **X2.4 General Procedure**

X2.4.1 All uncertainty calculations are initially based on indentation diameter values in mm units. These uncertainties, in terms of indentation diameter, may also be converted to uncertainties in terms of Brinell hardness numbers.

X2.4.2 This procedure calculates a *combined* standard uncertainty *uc* by combining the contributing components of uncertainty *u*1, *u*2, …, *un*, such that:

$$
u_c = \sqrt{u_1^2 + u_2^2 + \dots + u_n^2}
$$
 (X2.7)

<span id="page-25-0"></span>X2.4.3 Measurement uncertainty is usually expressed as an expanded uncertainty *U* which is calculated by multiplying the combined standard uncertainty *uc* by a numerical coverage factor *k*, such that:

$$
U = k \times u_c \tag{X2.8}
$$

X2.4.4 A coverage factor is chosen that depends on how well the standard uncertainty was estimated (number of measurements), and the level of uncertainty that is desired. For this analysis, a coverage factor of *k* = 2 should be used. This coverage factor provides a confidence level of approximately 95 %.

X2.4.5 The measurement bias *B* of the hardness machine is the difference between the expected hardness measurement values as displayed by the hardness machine and the "true" hardness of a material. Ideally, measurement biases should be corrected. When test systems are not corrected for measurement bias, as often occurs in Brinell hardness testing, the bias then contributes to the overall uncertainty in a measurement. There are a number of possible methods for incorporating biases into an uncertainty calculation, each of which has both advantages and disadvantages. A simple and conservative method is to combine the bias with the calculation of the expanded uncertainty as:

$$
U = ku_c + ABS(B) \tag{X2.9}
$$

where:

*ABS(B)* = absolute value of the bias.

X2.4.6 Because several approaches may be used to evaluate and express measurement uncertainty, a brief description of what the reported uncertainty values represent should be included with the reported uncertainty value.

#### **X2.5 Sources of Uncertainty**

X2.5.1 This section describes the most significant sources of uncertainty in a Brinell hardness measurement and provides procedures and formulas for calculating the total uncertainty in the hardness value. In later sections, it will be shown how these sources of uncertainty contribute to the total measurement uncertainty for the three measurement circumstances described in [X2.1.2.](#page-23-0)

X2.5.2 The sources of uncertainty to be discussed are *(1)* the lack of repeatability of the hardness machine and measuring system, *(2)* the non-uniformity in hardness of the material under test, *(3)* the long-term lack of reproducibility of the hardness machine and measuring system, *(4)* the resolution of the hardness machine's measurement system, and *(5)* the uncertainty in the certified value of reference test block standards. An estimation of the measurement bias and its inclusion into the expanded uncertainty will also be discussed.

X2.5.3 *Uncertainty Due to Lack of Repeatability (uRepeat) and When Combined With Non-Uniformity (uRep&NU)—*The *lack of repeatability* is an indication of how well the Brinell hardness machine and indentation measuring system can continually produce the same hardness value each time a measurement is made. Imagine there is a material, which is perfectly uniform in hardness over its entire surface. Also imagine that hardness measurements are made repeatedly on this uniform material over a short period of time without varying the testing conditions (including the operator). Even though the actual hardness of every test location is exactly the same, it would be found that, due to random errors, each measurement value would differ from all other measurement values (assuming sufficient measurement resolution). Therefore, lack of repeatability prevents the hardness machine from being able to always measure the true hardness of the material, and hence contributes to the uncertainty in the measurement.

X2.5.3.1 The contribution that the lack of repeatability of a hardness machine and indentation measurement system makes to the overall measurement uncertainty is determined differently depending on whether a single measurement value or an average of multiple measurements is to be reported. Additionally, in cases where the reported average measurement value is intended to be an estimate of the average hardness of the material tested, the uncertainty contributions due to the machine's lack of repeatability and the non-uniformity in the hardness of the test material are difficult to separate and must be determined together. The uncertainty contributions for each of these circumstances may be estimated as follows.

X2.5.3.2 *Single Hardness Measurement—*For a future single hardness measurement, the standard uncertainty contribution *uRepeat*, due to the lack of repeatability, may be estimated by the standard deviation of the values from a number of hardness measurements made on a uniform test sample as:

$$
u_{Repeat} = STDEV(d_1, d_2, ..., d_n)
$$
 (X2.10)

where:

*d1, d2, ..., dn* = measured average indentation diameters in mm of the *n* indentations.

NOTE X2.6—In general, the estimate of repeatability is improved as the number of hardness measurements is increased. Usually, the hardness measurements made during an indirect verification (as indentation diameters) will provide an adequate estimate of *uRepeat*; however, the caution given in Note X2.8 should be considered. It may be more appropriate for the user to determine a value of *uRepeat* by making hardness measurements close together (within spacing limitations) on a uniform material, such as a test block.

NOTE X2.7—The uncertainty *uRepeat*, due to the lack of repeatability of a hardness machine as discussed above, should not be confused with the historically defined "repeatability" that is a requirement to be met as part of an indirect verification (see [3.2.3\)](#page-1-0). The calculations of the uncertainty *uRepeat* and of the historically defined repeatability do not produce the same value. The uncertainty *uRepeat* is the contribution to the overall uncertainty of a hardness measurement value due to a machine's lack of repeatability, while the historically defined repeatability is the range of hardness values measured during an indirect verification.

NOTE X2.8—All materials exhibit some degree of hardness nonuniformity across the test surface. Therefore, the above evaluation of the uncertainty contribution due to the lack of repeatability will also include a contribution due to the hardness non-uniformity of the measured material. When evaluating repeatability as discussed above, any uncertainty contribution due to the hardness non-uniformity should be minimized as much as possible. The laboratory should be cautioned that if the measurements of repeatability are based on tests made across the surface of the material, then the repeatability value will likely include a significant uncertainty contribution due to the material's non-uniformity. A machine's repeatability is better evaluated by making hardness measurements close together (within spacing limitations).

(X2.11)

<span id="page-26-0"></span>X2.5.3.3 *Average of Multiple Measurements—*When the average of multiple hardness measurements is to be reported, the standard uncertainty contribution *uRepeat ¯*, due to the lack of repeatability of the hardness machine, may be estimated by dividing the standard uncertainty contribution *uRepeat* (previously calculated from a number of indentations made on a uniform test sample, see [X2.5.3.2\)](#page-25-0) by the square-root of the number of hardness test values being averaged, as: *uRepeat ¯*<sup>5</sup> *uRepeat*

=*nT*

where:

*uRepeat* = calculation by [\[Eq X2.10\]](#page-25-0), and *nT* = number of individual test values being averaged.

X2.5.3.4 *Estimate of the Material Hardness—*Hardness measurements are often made at several locations and the values averaged to estimate the average hardness of the material as a whole. For example, this may be done when making quality control measurements during the manufacture of many types of products; when determining the machine "error" as part of an indirect verification; and when calibrating a test block. Because all materials exhibit some degree of hardness non-uniformity across the test surface, the extent of a material's non-uniformity also contributes to the uncertainty in this estimate of the average hardness of the material. When the average of multiple hardness measurement values is calculated as an estimate of the average material or product hardness, it may be desired to state the uncertainty in this value with respect to the true hardness of the material. In this case, the combined uncertainty contributions due to the lack of repeatability in the hardness machine and indentation measurement system and due to the non-uniformity in the test material may be estimated from the "standard deviation of the mean" of the hardness measurement values. This is calculated as the standard deviation of the hardness values, divided by the squareroot of the number of measurements as:

$$
u_{Rep\&NU} = \frac{STDEV(d_{T1}, d_{T2}, ..., d_{Tn})}{\sqrt{n_T}}
$$
(X2.12)

where:

*dT*1*, dT*2*, ..., dTn* = the *nT* average diameter measurement values.

X2.5.4 *Uncertainty Due to Lack of Reproducibility (uReprod)—*Lack of reproducibility is the day-to-day variation in the performance of the hardness measurement system. Variations such as different machine operators and changes in the test environment often influence the performance of the hardness machine. The level of reproducibility is best determined by monitoring the performance of the hardness machine over an extended period of time during which the hardness machine is subjected to the extremes of variations in the testing variables. It is very important that the test machine be in control during the assessment of reproducibility. If the machine is in need of maintenance or is operated incorrectly, the lack of reproducibility will be overestimated.

X2.5.4.1 An assessment of a hardness machine's lack of reproducibility should be based on periodic monitoring measurements of the hardness machine, such as daily verification measurements made on the same test block over time. The uncertainty contribution may be estimated by the standard deviation of the average of each set of monitoring values, as:

ne average of each set of monitoring values, as:  
\n
$$
u_{Reprod} = STDEV(\overline{d_{M1}}, \overline{d_{M2}}, ..., \overline{d_{Mn}})
$$
 (X2.13)

where:

$$
d_{M1}, d_{M2}, ..., d_{Mn} =
$$
 the *n* sets of the average of each day's set of multiple monitoring measurement values.

NOTE X2.9—The uncertainty contribution due to the lack of reproducibility, as calculated in [Eq X2.13], also includes a contribution due to the machine's lack of repeatability and the non-uniformity of the monitoring test block; however, these contributions are based on the average of multiple measurements and should not significantly overestimate the reproducibility uncertainty.

X2.5.4.2 *Uncertainty Due to the Resolution of the Indentation Measurement System (uResol)—*The finite resolution of the indentation diameter measurement system prevents the determination of an absolutely accurate hardness value. This uncertainty may be significant when some types of hand-held measuring scopes are used.

X2.5.4.3 The uncertainty contribution *uResol*, due to the influence of the resolution of the indentation measurement system, may be described by a rectangular distribution and estimated as:

$$
u_{\text{Resol}} = \frac{r/2}{\sqrt{3}} = \frac{r}{\sqrt{12}}\tag{X2.14}
$$

where:

*r* = resolution limit that a indentation diameter can be estimated from the indentation measurement system in mm.

X2.5.5 *Standard Uncertainty in the Certified Value of the Reference Test Block (uRefBlk)—*The certificate accompanying reference test blocks should provide an uncertainty in the stated certified value. This uncertainty contributes to the measurement uncertainty of hardness machines calibrated or verified with the blocks.

X2.5.5.1 Note that the uncertainty reported on reference test block certificates is typically stated as an *expanded uncertainty*. As indicated by [\[Eq X2.9\]](#page-25-0), the expanded uncertainty is calculated by multiplying the *standard uncertainty* by a coverage factor (often 2). This analysis uses the standard uncertainty and not the expanded uncertainty value. Thus, the uncertainty in the certified average indentation diameter value of the reference test block usually may be calculated as:

$$
u_{RefBlk(mm)} = \frac{U_{RefBlk(mm)}}{k_{RefBlk(mm)}}\tag{X2.15}
$$

where:

- *URefBlk(mm)* = reported expanded uncertainty of the certified value of the reference test block in terms of indentation diameter (mm), and
- *kRefBlk(mm)* = coverage factor used to calculate the uncertainty in the certified value of the reference standard (usually 2).

<sup>/\$81,9(56,&#</sup>x27;\$''(/26\$1'(6/\$81,9(56,'\$''(/26\$1'(6SXUVXDQWWR/LFHQVH\$JUHHPHQW1RIXUWKHUUHSURGXFWLRQVDXWKRUL]HG

<span id="page-27-0"></span>X2.5.5.2 For this analysis, the uncertainty in the stated certified value of the reference block must be in terms of indentation diameter (mm). In the case that the reference test block certificate only provides uncertainty in terms of the Brinell hardness value, then this uncertainty must be converted using [\[Eq X2.4\]](#page-24-0), where *uRefBlk*~*HBW*! is substituted for ∆*H*. The calculated value of ∆*d* then becomes the new value of *uRefBlk*~*mm*! , in mm, as:

$$
u_{RefBlk(mm)} = u_{RefBlk(HBW)} \times \left(\frac{d \times \sqrt{D^2 - d^2}}{H \times (D + \sqrt{D^2 - d^2})}\right) (X2.16)
$$

X2.5.6 *Measurement Bias (B)—*The verification section of this test method provides two acceptable procedures for determining measurement bias of a Brinell hardness machine: *(1)* by indirect verification through the use of reference blocks, and *(2)* by direct verification of components of the machine, including the applied forces and the indentation measuring system. The measurement bias is the difference between the "true" hardness of a material and the hardness measurement values as measured by the hardness machine.

X2.5.6.1 *Indirect Verification—*In the case that the hardness machine is verified by indirect verification, the measurement error of the hardness machine is estimated by performing Brinell hardness measurements on reference standards. The measurement bias *B* may be estimated by the "error" determined as part of the indirect verification, either in terms of indentation diameter or in terms of Brinell hardness numbers.

X2.5.6.2 The measurement bias *B*~*mm*! , in terms of indentation diameter, may be calculated as:

$$
B_{(mm)} = \bar{d} - \bar{d}_{Re\ell Blk} \tag{X2.17}
$$

where:

- *d ¯* = average indentation diameter as measured during the indirect verification, and
- *d ¯ RefBlk* = certified average indentation diameter of the reference test block standard used for the indirect verification.

NOTE X2.10—The measurement bias *B*~*mm*! is in length units (mm).

X2.5.6.3 The measurement bias *B*~*HBW*! , in terms of Brinell hardness numbers, may be calculated as:

$$
B_{(HBW)} = \overline{H} - \overline{H}_{RefBlk}
$$
 (X2.18)

where:

- *H¯* = mean hardness value as measured by the hardness machine during the indirect verification, and
- *H¯ RefBlk* = certified average hardness value of the reference test block standard used for the indirect verification.

The measurement bias *B*~*HBW*! may also be calculated from *B*~*mm*! using [\[Eq X2.3\]](#page-24-0), where *B*~*mm*! is substituted for ∆*d*. The calculated value of ∆*H* then becomes the new value of *B*~*HBW*! as:

$$
B_{(HBW)} = B_{(mm)} \times \left( \frac{H \times (D + \sqrt{D^2 - d^2})}{d \times \sqrt{D^2 - d^2}} \right) \qquad (X2.19)
$$

NOTE X2.11—The measurement bias *B*~*HBW*! is in Brinell hardness units (HBW).

X2.5.6.4 *Direct Verification—*In the case that the hardness machine is verified only by direct verification, the measurement error of the hardness machine is estimated by combining the individual errors of the components of the machine. Although there are potentially many contributing sources of error for a Brinell hardness machine, typically the most significant sources of error are in the force application system *EForce* and the indentation measuring system *EIndentation*. Other sources may include error in the indenter ball diameter, error in the timing of the stated hold time, error in the rate of indentation, etc. It is recommended that an analysis of all error sources be done to determine the significance of these errors. For simplicity, only the two errors *EForce* and *EIndentation* will be considered.

X2.5.6.5 These contributing sources of error are calculated in terms of their units of measurement, for example, *EIndentation* and *EForce* are determined in units of length (mm) and force (kgf or N), respectively. Procedures for calculating *EIndentation* and *EForce* are not presented here. To calculate the measurement bias *B*, these errors must be determined in terms of indentation diameter. The error in the indentation measuring system *EIndentation* is already in the correct units; however, the error *EForce*~*kgf or N*! must be converted to an error in indentation diameter using [\[Eq X2.6\]](#page-24-0), where *EForce*~*kgf or N*! is substituted for ∆*F*. The calculated value of ∆*d* then becomes a new value of *EForce*~*mm*! , in mm as:

$$
E_{Force(mm)} = -\frac{E_{Force(kgf or N)}}{F} \times \left(\frac{d \times \sqrt{D^2 - d^2}}{D + \sqrt{D^2 - d^2}}\right) \quad (X2.20)
$$

X2.5.6.6 The measurement bias *B* may be estimated by combining the individual errors determined as part of the direct verification while maintaining the correct sign (positive or negative) for each of the individual errors:

$$
B_{(mm)} = E_{\text{Indentation}} + E_{\text{Force}(mm)} \tag{X2.21}
$$

X2.5.7 To determine the measurement "error" or bias in terms of Brinell hardness units *B*~*HBW*! the bias, as calculated in [Eq X2.21] in terms of indentation diameter, must be converted using [Eq X2.19].

# **X2.6 Procedure for Calculating Uncertainty: Measurement Error Determined by Indirect Verification**

X2.6.1 As part of an indirect verification, the "error" of the hardness machine is determined from the average value of measurements made on a reference test block (see [3.2.5\)](#page-2-0). This value provides an indication of how well the hardness machine can measure the "true" hardness of a material. Since there is always uncertainty in a hardness measurement, it follows that there must be uncertainty in the determination of the average value of the measurements, and thus the determination of the machine "error." This section provides a procedure that can be used, for example by a field calibration agency, to estimate the uncertainty *UMach* in the measurement "error" of the hardness machine determined as the difference between the average of the measurement values and the certified value of the reference block used for the verification.

X2.6.2 All uncertainty calculations are initially based on indentation diameter values in mm. The contributions to the

28

<span id="page-28-0"></span>standard uncertainty of the measurement "error," *uMach*~*mm*! , are *(1) uRep&NU(Ref. Block),* the uncertainty due to the lack of repeatability of the hardness machine combined with the uncertainty due to the non-uniformity in the reference test block [\[Eq X2.12\]](#page-26-0), which is determined from the hardness measurements made on a reference test block to determine the "error" of the hardness machine, *(2) uResol,* the uncertainty due to the resolution of the indentation measurement system [\[Eq](#page-26-0) [X2.14\]](#page-26-0), and *(3) uRefBlk,* the standard uncertainty in the certified value of the reference test block in terms of indentation diameter [\[Eq X2.15 and X2.16\]](#page-26-0). The notation (*Ref. Block*) is added to the term *uRep*&*Nu* to signify that the uncertainty is determined from measurements made on the *reference block* used for the indirect verification.

X2.6.3 The combined standard uncertainty *uMach*~*mm*! and the expanded uncertainty *UMach*~*mm*! are calculated by combining the appropriate uncertainty components described above for each hardness level of each Brinell scale in terms of indentation diameter in mm:

$$
