Repository: tomasSiSa18/DocumentosRAG

File: IMEC1410/Informes/ASTM E18/ASTM_E18.txt (part 6 of 7)
<span id="page-0-0"></span>**This international standard was developed in accordance with internationally recognized principles on standardization established in the Decision on Principles for the Development of International Standards, Guides and Recommendations issued by the World Trade Organization Technical Barriers to Trade (TBT) Committee.**
| 0                   | 12.5                                     | 8.5                | 6.5                | 5.5                                                     | 4.5                | 3.5                | 3.0              |  |  |
| 10                  | 12.0                                     | 8.0                | 6.0                | 5.0                                                     | 4.0                | 3.5                | 3.0              |  |  |
| 20                  | 11.0                                     | 7.5                | 5.5                | 4.5                                                     | 4.0                | 3.5                | 3.0              |  |  |
| 30                  | 10.0                                     | 6.5                | 5.0                | 4.5                                                     | 3.5                | 3.0                | 2.5              |  |  |
| 40                  | 9.0                                      | 6.0                | 4.5                | 4.0                                                     | 3.0                | 2.5                | 2.5              |  |  |
| 50                  | 8.0                                      | 5.5                | 4.0                | 3.5                                                     | 3.0                | 2.5                | 2.0              |  |  |
| 60                  | 7.0                                      | 5.0                | 3.5                | 3.0                                                     | 2.5                | 2.0                | 2.0              |  |  |
| 70                  | 6.0                                      | 4.0                | 3.0                | 2.5                                                     | 2.0                | 2.0                | 1.5              |  |  |
| 80                  | 5.0                                      | 3.5                | 2.5                | 2.0                                                     | 1.5                | 1.5                | 1.5              |  |  |
| 90                  | 4.0                                      | 3.0                | 2.0                | 1.5                                                     | 1.5                | 1.5                | 1.0              |  |  |
| 100                 | 3.5                                      | 2.5                | 1.5                | 1.5                                                     | 1.0                | 1.0                | 0.5              |  |  |

*<sup>A</sup>* When testing cylindrical specimens, the accuracy of the test will be seriously affected by alignment of elevating screw, V-anvil, indenters, surface finish, and the straightness of the cylinder.

*<sup>B</sup>* These corrections are approximate only and represent the averages to the nearest 0.5 Rockwell number, of numerous actual observations.

#### **TABLE A6.3 Corrections to be Added to Rockwell Superficial 15N, 30N, and 45N Values Obtained on Convex Cylindrical Surfaces of Various Diameters***<sup>A</sup>*

|          | Diameters of Convex Cylindrical Surfaces |          |         |                                                                           |         |         |  |  |  |
|----------|------------------------------------------|----------|---------|---------------------------------------------------------------------------|---------|---------|--|--|--|
| Hardness | 1⁄8 in.                                  | 1⁄4 in.  | 3⁄8 in. | 1⁄2 in.                                                                   | 3⁄4 in. | 1 in.   |  |  |  |
| Reading  | (3.2 mm)                                 | (6.4 mm) | (10 mm) | (13 mm)                                                                   | (19 mm) | (25 mm) |  |  |  |
|          |                                          |          |         | Corrections to be Added to Rockwell Superficial 15N, 30N, and 45N ValuesB |         |         |  |  |  |
| 20       | 6.0                                      | 3.0      | 2.0     | 1.5                                                                       | 1.5     | 1.5     |  |  |  |
| 25       | 5.5                                      | 3.0      | 2.0     | 1.5                                                                       | 1.5     | 1.0     |  |  |  |
| 30       | 5.5                                      | 3.0      | 2.0     | 1.5                                                                       | 1.0     | 1.0     |  |  |  |
| 35       | 5.0                                      | 2.5      | 2.0     | 1.5                                                                       | 1.0     | 1.0     |  |  |  |
| 40       | 4.5                                      | 2.5      | 1.5     | 1.5                                                                       | 1.0     | 1.0     |  |  |  |
| 45       | 4.0                                      | 2.0      | 1.5     | 1.0                                                                       | 1.0     | 1.0     |  |  |  |
| 50       | 3.5                                      | 2.0      | 1.5     | 1.0                                                                       | 1.0     | 0.5     |  |  |  |
| 55       | 3.5                                      | 2.0      | 1.5     | 1.0                                                                       | 0.5     | 0.5     |  |  |  |
| 60       | 3.0                                      | 1.5      | 1.0     | 1.0                                                                       | 0.5     | 0.5     |  |  |  |
| 65       | 2.5                                      | 1.5      | 1.0     | 0.5                                                                       | 0.5     | 0.5     |  |  |  |
| 70       | 2.0                                      | 1.0      | 1.0     | 0.5                                                                       | 0.5     | 0.5     |  |  |  |
| 75       | 1.5                                      | 1.0      | 0.5     | 0.5                                                                       | 0.5     | 0       |  |  |  |
| 80       | 1.0                                      | 0.5      | 0.5     | 0.5                                                                       | 0       | 0       |  |  |  |
| 85       | 0.5                                      | 0.5      | 0.5     | 0.5                                                                       | 0       | 0       |  |  |  |
| 90       | 0                                        | 0        | 0       | 0                                                                         | 0       | 0       |  |  |  |

*<sup>A</sup>* When testing cylindrical specimens the accuracy of the test will be seriously affected by alignment of elevating screw, V-anvil, indenters, surface finish, and the straightness of the cylinder.

*<sup>B</sup>* These corrections are approximate only and represent the averages, to the nearest 0.5 Rockwell superficial number, of numerous actual observations.

#### <span id="page-31-0"></span>**TABLE A6.4 Corrections to be Added to Rockwell Superficial 15T, 30T, and 45T Values Obtained on Convex Cylindrical Surfaces of Various Diameters***<sup>A</sup>*

|                     | Diameters of Convex Cylindrical Surfaces |                     |                    |                                                                           |                    |                    |                  |  |  |
|---------------------|------------------------------------------|---------------------|--------------------|---------------------------------------------------------------------------|--------------------|--------------------|------------------|--|--|
| Hardness<br>Reading | 1⁄8 in.<br>(3.2 mm)                      | 1⁄4 in.<br>(6.4 mm) | 3⁄8 in.<br>(10 mm) | 1⁄2 in.<br>(13 mm)                                                        | 5⁄8 in.<br>(16 mm) | 3⁄4 in.<br>(19 mm) | 1 in.<br>(25 mm) |  |  |
|                     |                                          |                     |                    | Corrections to be Added to Rockwell Superficial 15T, 30T, and 45T ValuesB |                    |                    |                  |  |  |
| 20                  | 13.0                                     | 9.0                 | 6.0                | 4.5                                                                       | 4.5                | 3.0                | 2.0              |  |  |
| 30                  | 11.5                                     | 7.5                 | 5.0                | 3.5                                                                       | 3.5                | 2.5                | 2.0              |  |  |
| 40                  | 10.0                                     | 6.5                 | 4.5                | 3.5                                                                       | 3.0                | 2.5                | 2.0              |  |  |
| 50                  | 8.5                                      | 5.5                 | 4.0                | 3.0                                                                       | 2.5                | 2.0                | 1.5              |  |  |
| 60                  | 6.5                                      | 4.5                 | 3.0                | 2.5                                                                       | 2.0                | 1.5                | 1.5              |  |  |
| 70                  | 5.0                                      | 3.5                 | 2.5                | 2.0                                                                       | 1.5                | 1.0                | 1.0              |  |  |
| 80                  | 3.0                                      | 2.0                 | 1.5                | 1.5                                                                       | 1.0                | 1.0                | 0.5              |  |  |
| 90                  | 1.5                                      | 1.0                 | 1.0                | 0.5                                                                       | 0.5                | 0.5                | 0.5              |  |  |

*<sup>A</sup>* When testing cylindrical specimens, the accuracy of the test will be seriously affected by alignment of elevating screw, V-anvil, indenters, surface finish, and the straightness of the cylinder.

*<sup>B</sup>* These corrections are approximate only and represent the averages to the nearest 0.5 Rockwell number, of numerous actual observations.

#### **APPENDIXES**

#### **(Nonmandatory Information)**

#### **X1. LIST OF ASTM SPECIFICATIONS GIVING HARDNESS VALUES CORRESPONDING TO TENSILE STRENGTH**

X1.1 The following ASTM standards give approximate Rockwell hardness or Rockwell superficial hardness values corresponding to the tensile strength values specified for the materials covered: Test Methods and Definitions [A370](#page-0-0) and Specifications [B19,](#page-1-0) [B36/B36M,](#page-1-0) [B96/B96M,](#page-1-0) [B103/B103M,](#page-1-0) [B121/B121M,](#page-1-0) [B122/B122M,](#page-1-0) [B130,](#page-1-0) [B134/B134M,](#page-1-0) [B152/](#page-1-0) [B152M,](#page-1-0) and [B370.](#page-1-0)

#### **X2. EXAMPLES OF PROCEDURES FOR DETERMINING ROCKWELL HARDNESS UNCERTAINTY**

# **X2.1 Scope**

X2.1.1 The intent of this appendix is to provide a basic approach to evaluating the uncertainty of Rockwell hardness measurement values in order to simplify and unify the interpretation of uncertainty by users of Rockwell hardness.

X2.1.2 This appendix provides basic procedures for determining the uncertainty of the following values of hardness:

X2.1.2.1 *The Hardness Machine "Error" Determined as Part of an Indirect Verification* (see [X2.6\)](#page-34-0)*—*As part of an indirect verification, a number of Rockwell hardness measurements are made on a reference test block. The average of the measurement values is compared to the certified value of the reference block to determine the "error" (see [3.2.2\)](#page-2-0) of the hardness machine. The procedure described in section [X2.6](#page-34-0) provides a method for determining the uncertainty in this measurement "error" of the hardness machine. The uncertainty value may be reported on the verification certificate and report.

X2.1.2.2 *Rockwell Hardness Value Measured by a User* (see [X2.7\)](#page-35-0)*—*The procedure provides a method for determining the uncertainty in the hardness values measured by a user during the normal use of a Rockwell hardness machine. The user may report the uncertainty value with the measurement value.

X2.1.2.3 *Certified Value of a Rockwell Hardness Test Block* (see [X2.8\)](#page-36-0) *—*The procedure provides a method for determining the uncertainty in the certified value of standardized test blocks. The standardizing agency may report the uncertainty value on the test block certificate.

NOTE X2.1—When calculated, uncertainty values reported by a field calibration agency (see [X2.6\)](#page-34-0) are not the measurement uncertainties of the hardness machine in operation, but only that of the measurements made at the time of verification to determine machine "error."

NOTE X2.2—The procedures outlined in this appendix for the determination of uncertainties are based primarily on measurements made as part of the verification and standardization procedures of this test method. This is done to provide a method that is based on familiar procedures and practices of Rockwell hardness users and standardizing agencies. The reader should be aware that there are other methods that may be employed to determine the same uncertainties, which may provide more accurate estimations of the uncertainty values.

NOTE X2.3—This standard states tolerances or limits on the acceptable repeatability and error of a Rockwell hardness machine [\(Table A1.3\)](#page-10-0) and the nonuniformity of standardized blocks [\(Table A4.2\)](#page-24-0). These limit values were originally established based on the testing experience of many users of the Rockwell hardness test, and therefore reflect the normal performance of a properly functioning Rockwell hardness machine, including the normal errors associated with the measurement procedure and the machine's performance. Because the limits are based on testing experience, it is believed that the stated limit values take into account a level of uncertainty that is typical for valid Rockwell hardness measurements. Consequently, when determining compliance with [Table A1.3](#page-10-0) and [Table A4.2,](#page-24-0) the user's measurement uncertainty should not be subtracted from the tolerance limit values given in the tables, as is commonly done for other types of metrological measurements. The calculated values for repeatability, error or block nonuniformity should be directly compared to the tolerance limits given in the tables.

NOTE X2.4—Most product specification tolerances for Rockwell hardness were established based on testing and performance experience. The <span id="page-32-0"></span>tolerance values reflect the normal performance of a properly functioning Rockwell hardness machine, including the normal acceptable errors associated with the hardness measurement process. For these products, the stated tolerance limits take into account a level of uncertainty that is typical for valid Rockwell hardness measurements. Consequently, when acceptance testing most products for Rockwell hardness, the user's measurement uncertainty should not be subtracted from the tolerance limit values given in the specification. The measured hardness values should be directly compared to the tolerances. There may be exceptional circumstances where the hardness of a product must fall within determined ranges to a high level of confidence. In these rare occasions, special agreement between the parties involved should be obtained before the hardness measurement uncertainty is subtracted from the tolerance limits. Before such an agreement is made, it is recommended that the product design take into consideration the anticipated influence of material and metallurgical factors on the product variation as well as typical industry hardness uncertainty values.

X2.1.3 This appendix does not address uncertainties at the primary reference standardizing level.

#### **X2.2 Equations**

X2.2.1 The average (*AVG*), H¯ , of a set of *n* hardness measurements *H*1, *H*2, …, *Hn* is calculated as:

$$
AVG(H_1, H_2, ..., H) = \overline{H} = \frac{H_1 + H_2 + ... + H_n}{n}
$$
 (X2.1)

X2.2.2 The standard deviation (*STDEV* ) of a set of *n* hardness measurements *H*1, *H*2, …, *Hn* is calculated as:

$$
STDEV(H_1, H_2, ..., H_n) = \sqrt{\frac{\left(H_1 - \overline{H}\right)^2 + ... + \left(H_n - \overline{H}\right)^2}{n - 1}}
$$
\n(X2.2)

where H¯ is the average of the set of *n* hardness measurements *H*1, *H*2, …, *Hn* as defined in Eq X2.1.

X2.2.3 The absolute value (*ABS*) of a number is the magnitude of the value irrespective of the sign, for example:

$$
ABS(0.12) = 0.12
$$
  
and  
$$
ABS(-0.12) = 0.12
$$

#### **X2.3 General Requirements**

X2.3.1 The approach for determining uncertainty presented in this appendix considers only those uncertainties associated with the overall measurement performance of the Rockwell hardness machine with respect to reference standards. These performance uncertainties reflect the combined effect of the separate uncertainties associated with the numerous individual components of the machine, such as the force application system and indentation depth measuring system. Therefore, the uncertainties associated with the individual components of the machine are not included in the calculations. Because of this approach, it is important that the individual machine components are operating within tolerances. It is strongly recommended that this procedure be applied only after successfully passing a direct verification.

X2.3.2 The procedures given in this appendix are appropriate only when the Rockwell hardness machine has passed an indirect verification in accordance with the procedures and schedules of this test method standard.

X2.3.3 The procedures for calculating the uncertainty of Rockwell hardness measurement values are similar for both a standardizing machine and testing machine. The principal difference is in the hierarchy level of the reference test blocks normally used for the indirect verification. Generally, standardizing machines are verified using primary reference standards, and testing machines are standardized using secondary reference standards.

X2.3.4 To estimate the overall uncertainty of Rockwell hardness measurement values, contributing components of uncertainty must be determined. Because many of the uncertainties may vary depending on the specific hardness scale and hardness level, an individual measurement uncertainty should be determined for each hardness scale and hardness level of interest. In many cases, a single uncertainty value may be applied to a range of hardness levels based on the laboratory's experience and knowledge of the operation of the hardness machine.

X2.3.5 Uncertainty should be determined with respect to a country's highest level of reference standard or the national reference standard of another country. In some cases, the highest level of reference standard may be a commercial reference standard.

# **X2.4 General Procedure**

X2.4.1 This procedure calculates a combined standard uncertainty *uc* by combining the contributing components of uncertainty *u*1, *u*2, …, *un*, such that:

$$
u_c = \sqrt{u_1^2 + u_2^2 + \dots + u_n^2}
$$
 (X2.3)

X2.4.2 Measurement uncertainty is usually expressed as an expanded uncertainty *U* which is calculated by multiplying the combined standard uncertainty *uc* by a numerical coverage factor *k*, such that:

$$
U = k \times u_c \tag{X2.4}
$$

X2.4.3 A coverage factor is chosen that depends on how well the standard uncertainty was estimated (number of measurements), and the level of uncertainty that is desired. For this analysis, a coverage factor of *k* = 2 should be used. This coverage factor provides a confidence level of approximately 95 %.

X2.4.4 The measurement bias *B* of the hardness machine is the difference between the expected hardness measurement values as displayed by the hardness machine and the "true" hardness of a material. Ideally, measurement biases should be corrected. When test systems are not corrected for measurement bias, as often occurs in Rockwell hardness testing, the bias then contributes to the overall uncertainty in a measurement. There are a number of possible methods for incorporating biases into an uncertainty calculation, each of which has both advantages and disadvantages. A simple and conservative method is to combine the bias with the calculation of the expanded uncertainty as:

$$
U = ku_c + ABS(B) \tag{X2.5}
$$

where *ABS*(*B*) is the absolute value of the bias.

<span id="page-33-0"></span>X2.4.5 Because several approaches may be used to evaluate and express measurement uncertainty, a brief description of what the reported uncertainty values represent should be included with the reported uncertainty value.

#### **X2.5 Sources of Uncertainty**

X2.5.1 This section describes the most significant sources of uncertainty in a Rockwell hardness measurement and provides procedures and formulas for calculating the total uncertainty in the hardness value. In later sections, it will be shown how these sources of uncertainty contribute to the total measurement uncertainty for the three measurement circumstances described in [X2.1.2.](#page-31-0)

X2.5.2 The sources of uncertainty to be discussed are (*1*) the hardness machine's lack of repeatability, (*2*) the nonuniformity in hardness of the material under test, (*3*) the hardness machine's lack of reproducibility, (*4*) the resolution of the hardness machine's measurement display, and (*5*) the uncertainty in the certified value of the reference test block standards. An estimation of the measurement bias and its inclusion into the expanded uncertainty will also be discussed.

X2.5.3 *Uncertainty Due to Lack of Repeatability (uRepeat) and when Combined with Non-uniformity (uRep& NU)—*The repeatability of a hardness machine is an indication of how well it can continually produce the same hardness value each time a measurement is made. Imagine there is a material, which is perfectly uniform in hardness over its entire surface. Also imagine that hardness measurements are made repeatedly on this uniform material over a short period of time without varying the testing conditions (including the operator). Even though the actual hardness of every test location is exactly the same, it would be found that due to random errors each measurement value would differ from all other measurement values (assuming sufficient measurement resolution). Therefore, lack of repeatability prevents the hardness machine from being able to always measure the true hardness of the material, and hence contributes to the uncertainty in the measurement.

X2.5.3.1 The contribution that a hardness machine's lack of repeatability makes to the overall measurement uncertainty is determined differently depending on whether a single measurement value or an average of multiple measurements is to be reported. Additionally, in cases where the reported average measurement value is intended to be an estimate of the average hardness of the material tested, the uncertainty contributions due to the machine's lack of repeatability and the nonuniformity in the hardness of the test material are difficult to separate and must be determined together. The uncertainty contributions for each of these circumstances may be estimated as follows.

X2.5.3.2 *Single Hardness Measurement—*For a future single hardness measurement, the standard uncertainty contribution *uRepeat*, due to the lack of repeatability, may be estimated by the standard deviation of the values from a number of hardness measurements made on a uniform test sample as:

$$
u_{Repeat} = STDEV(H_1, H_2, ..., H_n)
$$
 (X2.6)

where *H*1, *H*2, ..., *Hn* are the *n* hardness values. In general, the estimate of repeatability is improved as the number of hardness measurements is increased. Usually, the hardness values measured during an indirect verification will provide an adequate estimate of *uRepeat*; however, the caution given in Note X2.6 should be considered. It may be more appropriate for the user to determine a value of *uRepeat* by making hardness measurements close together (within spacing limitations) on a uniform material, such as a test block.

NOTE X2.5—The uncertainty *uRepeat*, due to the lack of repeatability of a hardness machine as discussed above, should not be confused with the historically defined "repeatability" that is a requirement to be met as part of an indirect verification (see [3.2.3\)](#page-2-0). The calculations of the uncertainty *uRepeat* and of the historically defined repeatability do not produce the same value. The uncertainty *u*Repeat is the contribution to the overall uncertainty of a hardness measurement value due to a machine's lack of repeatability, while the historically defined repeatability is the range of hardness values measured during an indirect verification.

NOTE X2.6—All materials exhibit some degree of hardness nonuniformity across the test surface. Therefore, the above evaluation of the uncertainty contribution due to the lack of repeatability will also include a contribution due to the hardness non-uniformity of the measured material. When evaluating repeatability as discussed above, any uncertainty contribution due to the hardness non-uniformity should be minimized as much as possible. The laboratory should be cautioned that if the measurements of repeatability are based on tests made across the surface of the material, then the repeatability value will likely include a significant uncertainty contribution due to the material's non-uniformity. A machine's repeatability is better evaluated by making hardness measurements close together (within spacing limitations).

X2.5.3.3 *Average of Multiple Measurements—*When the average of multiple hardness test values is to be reported, the standard uncertainty contribution *uRepeat* H, due to the lack of repeatability of the hardness machine, may be estimated by dividing the standard uncertainty contribution *uRepeat* (previously calculated from a number of hardness measurements made on a uniform test sample, see X2.5.3.1) by the squareroot of the number of hardness test values being averaged, as:

$$
u_{\overline{Repeat}} = \frac{u_{Repeat}}{\sqrt{n_T}}
$$
 (X2.7)

where *uRepeat* is calculated by Eq X2.6 and *nT* is the number of individual hardness test values being averaged.

X2.5.3.4 *Estimate of the Material Hardness—*Hardness measurements are often made at several locations and the values averaged in order to estimate the average hardness of the material as a whole. For example, this may be done when making quality control measurements during the manufacture of many types of products; when determining the machine "error" as part of an indirect verification; and when calibrating a test block. Because all materials exhibit some degree of hardness non-uniformity across the test surface, the extent of a material's non-uniformity also contributes to the uncertainty in this estimate of the average hardness of the material. When the average of multiple hardness measurement values is calculated as an estimate of the average material or product hardness, it may be desired to state the uncertainty in this value with respect to the true hardness of the material. In this case, the combined uncertainty contributions due to the lack of repeatability in the hardness machine and the non-uniformity in the test material may be estimated from the "standard deviation of <span id="page-34-0"></span>the mean" of the hardness measurement values. This is calculated as the standard deviation of the hardness values, divided by the square-root of the number of measurements as:

$$
u_{Rep\&NU} = \frac{STDEV(H_{T1}, H_{T2}, ..., H_{Tn})}{\sqrt{n_T}}
$$
(X2.8)

where *HT*1, *HT*2, ..., *HTn* are the *nT* measurement values.

X2.5.4 *Uncertainty Due to Lack of Reproducibility (uReprod)—*The day-to-day variation in the performance of the hardness machine is known as its level of reproducibility. Variations such as different machine operators and changes in the test environment often influence the performance of the hardness machine. The level of reproducibility is best determined by monitoring the performance of the hardness machine over an extended period of time during which the hardness machine is subjected to the extremes of variations in the testing variables. It is very important that the test machine be in control during the assessment of reproducibility. If the machine is in need of maintenance or is operated incorrectly, the lack of reproducibility will be over estimated.

X2.5.5 An assessment of a hardness machine's lack of reproducibility should be based on periodic monitoring measurements of the hardness machine, such as daily verification measurements made on the same test block over time. The uncertainty contribution may be estimated by the standard deviation of the average of each set of monitoring values, as:

$$
u_{Reprod} = STDEV(M_1, M_2, ..., M_n)
$$
 (X2.9)

where *M*1, *M*2, ..., *Mn* are individual averages of each of the *n* sets of multiple monitoring measurement values.

NOTE X2.7—The uncertainty contribution due to the lack of reproducibility, as calculated in Eq X2.10, also includes a contribution due to the machine's lack of repeatability and the non-uniformity of the monitoring test block; however, these contributions are based on the average of multiple measurements and should not significantly overestimate the reproducibility uncertainty.

X2.5.6 *Uncertainty Due to the Resolution of the Hardness Measurement Display (uResol)—*The finite resolution of the hardness value display prevents the hardness machine from providing an absolutely accurate hardness value. However, the influence of the display resolution on the measurement uncertainty is usually only significant when the hardness display resolution is no better than 0.5 Rockwell hardness units, such as for some dial displays. The uncertainty contribution *uResol*, due to the influence of the display resolution, may be described by a rectangular distribution and estimated as:

$$
u_{\text{Resol}} = \frac{r/2}{\sqrt{3}} = \frac{r}{\sqrt{12}}\tag{X2.10}
$$

where *r* is the resolution limit that a hardness value can be estimated from the measurement display in Rockwell hardness units.

X2.5.7 *Standard Uncertainty in the Certified Average Hardness Value of the Reference Test Block (uRefBlk)—*Reference test blocks provide the link to the Rockwell standard to which traceability is claimed. The certificate accompanying reference test blocks should provide an uncertainty in the stated certified value, and should state to which Rockwell standard the reference test block value is traceable. This uncertainty contributes to the measurement uncertainty of hardness machines calibrated or verified with the reference test blocks. Note that the uncertainty reported on reference test block certificates is typically stated as an expanded uncertainty. As indicated by [Eq](#page-32-0) [X2.4,](#page-32-0) the expanded uncertainty is calculated by multiplying the standard uncertainty by a coverage factor (often 2). This analysis uses the standard uncertainty and not the expanded uncertainty value. Thus, the uncertainty value due to the uncertainty in the certified value of the reference test block usually may be calculated as:

$$
u_{RejBlk} = \frac{U_{RejBlk}}{k_{RejBlk}}\tag{X2.11}
$$

where *URefBlk* is the reported expanded uncertainty of the certified value of the reference test block, and *kRefBlk* is the coverage factor used to calculate the uncertainty in the certified value of the reference standard (usually 2).

X2.5.8 *Measurement Bias (B)—*The measurement bias is the difference between the hardness measurement values as displayed by the hardness machine and the "true" hardness of a material. The measurement bias B may be estimated by the "error" determined as part of the indirect verification as:

$$
B = \overline{H} - \overline{H}_{RefBlk}
$$
 (X2.12)

where H¯ is the mean hardness value as measured by the hardness machine during the indirect verification, and H¯ *RefBlk* is the certified average hardness value of the reference test block standard used for the indirect verification.

# **X2.6 Procedure for Calculating Uncertainty: Indirect Verification**

X2.6.1 As part of an indirect verification, the "error" of the hardness machine is determined from the average value of measurements made on a reference test block (see [3.2.2\)](#page-2-0). This value provides an indication of how well the hardness machine can measure the "true" hardness of a material. Since there is always uncertainty in a hardness measurement, it follows that there must be uncertainty in the determination of the average value of the measurements, and thus the determination of the machine "error." This section provides a procedure that can be used, for example by a field calibration agency, to estimate the uncertainty *UMach* in the measurement "error" of the hardness machine determined as the difference between the average of the measurement values and the certified value of the reference block used for the verification.

X2.6.2 The contributions to the standard uncertainty of the measurement "error," *uMach*, are (*1*) *uRep& NU* (*Ref. Block*), the uncertainty due to the lack of repeatability of the hardness machine combined with the uncertainty due to the nonuniformity in the reference test block (Eq X2.9), which is determined from the hardness measurements made on a reference test block to determine the "error" of the hardness machine, (*2*) *uResol*, the uncertainty due to the resolution of the hardness machine measurement display (Eq X2.11), and (*3*) *uRefBlk*, the standard uncertainty in the certified value of the reference test block (Eq X2.12). The notation (*Ref. Block*) is added to the term *uRep& NU* to clarify that the uncertainty is

<sup>/\$81,9(56,&#</sup>x27;\$''(/26\$1'(6/\$81,9(56,'\$''(/26\$1'(6SXUVXDQWWR/LFHQVH\$JUHHPHQW1RIXUWKHUUHSURGXFWLRQVDXWKRUL]HG

<span id="page-35-0"></span>determined from measurements made on the reference block used for the indirect verification.

X2.6.3 The combined standard uncertainty *uMach* and the expanded uncertainty *UMach* are calculated by combining the appropriate uncertainty components described above for each hardness level of each Rockwell scale as:

$$
u_{Mach} = \sqrt{u_{Rep\&NU}^2 \left( Ref. \, Block\right) + u_{Resol}^2 + u_{RegBlk}^2} \qquad (X2.13)
$$

and

$$
U_{\text{Mach}} = k u_{\text{Mach}} \tag{X2.14}
$$

X2.6.4 For this analysis, a coverage factor of *k* = 2 should be used. This coverage factor provides a confidence level of approximately 95 %.

NOTE X2.8—The uncertainty contribution *uMach* as calculated in Eq X2.14 does not include a contribution due to the machine's lack of reproducibility. This is because it is assumed that the indirect verification is made while the hardness machine is operating at its optimal performance level with the best possible environmental conditions.

NOTE X2.9—The expanded uncertainty *UMach* will commonly be larger than the value of the hardness machine "error."

X2.6.5 *Reporting the Measurement Uncertainty—*This expanded uncertainty *UMach* may be reported by a verification agency to its customer as an indication of the uncertainty in the hardness machine "error" reported as part of the indirect verification of the Rockwell hardness machine. The value of *UMach* should be supplemented with a statement defining to what Rockwell scale and hardness level the uncertainty is applicable, with an explanatory statement such as, "The expanded uncertainty of the hardness machine "error" reported as part of the indirect verification for the stated Rockwell scale(s) and hardness level(s) is with respect to Rockwell hardness reference standards maintained at \_\_\_\_\_\_\_\_\_\_\_\_\_\_ (for example, NIST), and was calculated in accordance with Appendix X2 of ASTM E18 with a coverage factor of 2 representing a confidence level of approximately 95 %."

X2.6.6 The standard uncertainty value *uMach* can be used as an uncertainty contribution when determining the measurement uncertainty of future measurements made with the hardness machine (see X2.7 and [X2.8\)](#page-36-0).

X2.6.7 *Example X2.1—* As part of an indirect verification of a Rockwell hardness machine, a verification agency needs to report an estimate of the uncertainty of the hardness machine "error." For this example, an evaluation will only be made for measurements made on the low range of the HRC scale. The hardness machine has a digital display with a resolution of 0.1 HRC. The agency performs five verification measurements on a low range HRC hardness block. The reported certified value of the reference test block is 25.7 HRC with an expanded uncertainty of *URefBlk* = 0.45 HRC. The five verification measurements values are: 25.4, 25.3, 25.5, 25.3, and 25.7 HRC, resulting in an average value of 25.44 HRC, a repeatability (range) value of 0.4 HRC and an "error" of −0.26 HRC. Therefore:

$$
u_{Rep\&\;NU}(Ref. \: Block) = \frac{STDEV(25.4, 25.3, 25.5, 25.3, 25.7)}{\sqrt{5}}
$$
  
or  $u_{Rep\&\;NU}(Ref. \: Block) = 0.075 \: HRC$ 

$$
u_{Resol} = \frac{0.1}{\sqrt{12}} = 0.029 \text{ HRC, and}
$$
$$
u_{RejBlk} = \frac{0.45}{2} = 0.225 \text{ HRC}
$$
Thus,
$$
u_{Mach} = \sqrt{0.075^2 + 0.029^2 + 0.225^2} = 0.239 \text{ HRC, and}
$$
$$
U_{Mach} = (2 \times 0.239) = 0.48 \text{ HRC}
$$

Therefore, the uncertainty in the −0.26 HRC "error" in the hardness machine is 0.48 HRC. Although this evaluation was made on material having a hardness of approximately 25 HRC, the uncertainty may be considered to apply to the entire low range of the HRC scale. This calculation must be made for the mid and high ranges of the HRC scale, as well as for the ranges of the other Rockwell scales that are verified.

NOTE X2.10—The reader should be aware that in computing the final uncertainty value in all examples in this appendix, no rounding of results was done between steps. Consequently, if individual equations are solved using the rounded values that are given at each step of this example, some computed results might differ in value in the last decimal place from the results stated.

# **X2.7 Procedure for Calculating Uncertainty: Rockwell Hardness Measurement Values**

X2.7.1 The uncertainty *UMeas* in a hardness value measured by a user may be thought of as an indication of how well the measured value agrees with the "true" value of the hardness of the material.

X2.7.2 *Single Measurement Value—*When measurement uncertainty for a single hardness measurement value is to be determined, the contributions to the standard uncertainty *uMeas* are (*1*) *uRepeat*, the uncertainty due to the machine's lack of repeatability [\(Eq X2.6\)](#page-33-0), (*2*) *uReprod* , the uncertainty contribution due to the lack of reproducibility [\(Eq X2.10\)](#page-34-0), (*3*) *uResol*, the uncertainty due to the resolution of the hardness machine measurement display [\(Eq X2.11\)](#page-34-0), and (*4*) *uMach*, the uncertainty in determining the "error" of the hardness machine (Eq X2.14). The combined standard uncertainty *uMeas* is calculated by combining the appropriate uncertainty components described above for the applicable hardness level and Rockwell scale as:

$$
