Repository: tomasSiSa18/DocumentosRAG

File: IMEC1410/Informes/ASTM E10/ASTM_E10.txt (part 7 of 7)
| Brinell<br>Hardness | Ball<br>Diameter<br>D | Force<br>Diameter |       | Nominal Value of<br>Test Force, F | Recommended<br>Hardness<br>Range |
|---------------------|-----------------------|-------------------|-------|-----------------------------------|----------------------------------|
| Scale               | mm                    | RatioA            | N     | kgf                               | HBW                              |
u_{\text{Mach}(mm)} = \sqrt{u_{\text{RepΝ}}^2 \left(\text{Ref. Block}\right) + u_{\text{Resol}}^2 + u_{\text{RegBlk}}^2} \quad \text{(X2.22)}
$$

and

$$
U_{\text{Mach}(mm)} = k u_{\text{Mach}(mm)} \tag{X2.23}
$$

X2.6.4 For this analysis, a coverage factor of *k* = 2 should be used. This coverage factor provides a confidence level of approximately 95 %.

NOTE X2.12—The uncertainty contribution *uMach*~*mm*! , as calculated in [Eq X2.22], does not include a contribution due to the machine's lack of reproducibility. This is because it is assumed that the indirect verification is made while the hardness machine is operating at its optimal performance level with the best possible environmental conditions.

X2.6.5 To determine the uncertainty in the measurement "error" of the hardness machine in terms of Brinell hardness units *UMach*~*HBW*! , then the uncertainty, as calculated in [Eq X2.23] in terms of indentation diameter, must be converted using [\[Eq X2.3\]](#page-24-0), where *UMach*~*mm*! is substituted for ∆*d*. The calculated value of ∆*H* then becomes the new value of *UMach*~*HBW*! , in Brinell hardness units, as:

$$
U_{\text{Mach(HBW)}} = U_{\text{Mach(mm)}} \times \left( \frac{H \times (D + \sqrt{D^2 - d^2})}{d \times \sqrt{D^2 - d^2}} \right) (X2.24)
$$

NOTE X2.13—The first minus sign in [\[Eq X2.3\]](#page-24-0) has been deleted when using [Eq X2.24] since uncertainty values are always positive.

NOTE X2.14—The expanded uncertainty *UMach*, will commonly be larger than the value of the hardness machine "error" (bias).

X2.6.6 *Reporting the Measurement Uncertainty—*This expanded uncertainty *UMach* may be reported by a verification agency to its customer as an indication of the uncertainty in the hardness machine "error" reported as part of the indirect verification of the Brinell hardness machine. The value of *UMach* should be supplemented with a statement defining to what Brinell scale and hardness level the uncertainty is applicable, with an explanatory statement such as: "The expanded uncertainty of the hardness machine "error" reported as part of the indirect verification for the stated Brinell scale(s) and hardness level(s) was calculated in accordance with Appendix X1 of ASTM E10 with a coverage factor of 2 representing a confidence level of approximately 95 %."

X2.6.7 The standard uncertainty value *uMach*~*mm*! can be used as an uncertainty contribution when determining the measurement uncertainty of future measurements made with the hardness machine (see [X2.8](#page-29-0) and [X2.9\)](#page-31-0).

X2.6.8 *Example—*As part of an indirect verification of a Brinell hardness machine, a verification agency may need to report an estimate of the uncertainty of the hardness machine "error." For this example, an evaluation will only be made for measurements made on the mid hardness range of the HBW 10/3000 scale. The indentation measuring device is a portable hand-held scope with a resolution of 0.05 mm. The agency performs three verification measurements on a HBW 10/3000 hardness block with a reported certified average indentation diameter value of 4.24 mm with an expanded uncertainty of *URefBlk*~*mm*! 560.04 mm. The hardness block certificate also stated a certified average Brinell hardness value of 202 HBW 10/3000 with an expanded uncertainty of *URefBlk*~*HBW*! 564 HBW 10/3000. The results of the three verification measurements are:

Diameter length (average) of indentations: 4.25, 4.25 and 4.30 mm Average indentation diameter: 4.267 mm Indentation diameter error (bias) value: 0.027 mm Calculated average hardness value: 199.8 HBW 10/3000 Hardness error (bias) value: –2.3 HBW 10/3000 Therefore: *uRep*&*NU*s*Ref. Block*<sup>d</sup> <sup>5</sup> *STDEV*s4.25, 4.25, 4.30<sup>d</sup> <sup>œ</sup><sup>3</sup> [\[Eq X2.12\]](#page-26-0), or *uRep*&*NU*s*Ref. Block*<sup>d</sup> 50.0167 mm *uResol*<sup>5</sup> 0.05 œ1250.0144 mm [\[Eq X2.14\]](#page-26-0), and *uRefBlk*<sup>5</sup> 0.04 <sup>2</sup> <sup>5</sup>0.02 mm [\[Eq X2.15\]](#page-26-0) Thus: *uMach*s*mm*<sup>d</sup> 5œ0.0167210.0144210.02250.0298 mm [Eq X2.22], and *UMach*s*mm*<sup>d</sup> 5s230.0298d50.0596 mm [Eq X2.23] Therefore, the uncertainty in the 0.027 mm "error" in the hardness machine is 0.060 mm. In terms of Brinell hardness units: *UMach*s*HBW*<sup>d</sup> <sup>5</sup>0.05963S 199.83s101œ10224.2672 d 4.2673œ10224.2672 D [Eq X2.24], or

$$
U_{\text{Mach(HBW)}} = 5.9 \text{ HBW } 10/3000
$$

Therefore, the uncertainty in the –2.3 HBW 10/3000 "error" in the hardness machine is 5.9 HBW 10/3000. Although this evaluation was made on material having a hardness of approximately 200 HBW 10/3000, the uncertainty may be considered to apply to the entire mid range of the HBW 10/3000 scale. This calculation must be made for the low and high ranges of the HBW 10/3000 scale, as well as for the ranges of the other Brinell scales that are verified.

# **X2.7 Procedure for Calculating Uncertainty: Measurement Error Determined by Direct Verification**

X2.7.1 As part of a direct verification, errors in separate components of the hardness machine are determined. The uncertainty of the hardness machine measurement "error" is estimated by combining the uncertainties of the individual verification measurements of each of the machine components.

X2.7.2 For each of the sources of error in a Brinell hardness machine and indentation measurement system, a value of error and the uncertainty of the error must be determined. Some of these error values and uncertainties are not determined in terms of indentation diameter. To estimate the uncertainty *UMach* in the measurement "error" of the hardness machine, the effect that each of these errors has on the hardness measurement in terms of indentation diameter must be determined.

<sup>/\$81,9(56,&#</sup>x27;\$''(/26\$1'(6/\$81,9(56,'\$''(/26\$1'(6SXUVXDQWWR/LFHQVH\$JUHHPHQW1RIXUWKHUUHSURGXFWLRQVDXWKRUL]HG

<span id="page-29-0"></span>X2.7.3 As done previously in [X2.5.6.4,](#page-27-0) for simplicity only the uncertainty in the error of the force application system *uForce* and the uncertainty in the error of the indentation measuring system *uIndentation* will be considered. Procedures for calculating the errors *EIndentation* and *EForce* are not presented here. The uncertainty *uForce* is usually determined in units of force (kgf or N), rather than in terms of indentation diameter (mm). The uncertainty in the error of the indentation measuring system *uIndentation* is already in the correct units; however, the uncertainty in the error of the force *uForce*~*kgf or N*! must be converted to an uncertainty in terms of indentation diameter *uForce*~*mm*! using [\[Eq](#page-24-0) [X2.6\]](#page-24-0) where *uForce*~*kgf or N*! is substituted for ∆*F*. The calculated value of ∆*d* then becomes a new value of *uForce*~*mm*! , in terms of indentation diameter as:

$$
u_{Force(mm)} = \frac{u_{Force(kgforN)}}{F} \times \left(\frac{d \times \sqrt{D^2 - d^2}}{D + \sqrt{D^2 - d^2}}\right) \qquad (X2.25)
$$

X2.7.4 The combined standard uncertainty *uMach* and the expanded uncertainty *UMach* are calculated by combining the appropriate uncertainty components described above for each hardness level of each Brinell scale and *uResol*, the uncertainty due to the resolution of the indentation measurement system [\[Eq X2.14\]](#page-26-0), as:

<sup>2</sup> 1*uForce*~*mm*!

*uMach*~*mm*! 5 =*uIndentation*

and

$$
U_{\text{Mach}(mm)} = k u_{\text{Mach}(mm)} \tag{X2.27}
$$

<sup>2</sup> 1*uResol*

<sup>2</sup> (X2.26)

X2.7.5 To determine the uncertainty in the measurement "error" of the hardness machine in terms of Brinell hardness units *UMach*~*HBW*! , then the uncertainty, as calculated in [Eq X2.27] in terms of indentation diameter, must be converted in accordance with [X2.6.5.](#page-28-0)

X2.7.6 Although the standard uncertainty value *uMach*, determined in this way, is not usually reported by a verification agency to its customer, it can be used as an uncertainty contribution when determining the measurement uncertainty of future measurements made with the hardness machine (see X2.8 and [X2.9\)](#page-31-0).

X2.7.7 *Example—*In cases where a Brinell hardness machine is verified by direct verification, a verification agency is not required to report an estimate of the uncertainty of the hardness machine "error;" however, an estimate of this uncertainty may be determined from the direct verification measurements. For this example, an evaluation will only be made for the mid hardness range of the HBW 10/3000 scale at 200 HBW 10/3000 (4.265 mm indentation diameter). The indentation measuring device is a portable hand-held scope with a resolution of 0.05 mm. The agency performs direct verification measurements of the 3000 kgf force application and of the indentation measuring device. The results of the verification measurements are:

Force error (bias) value, *EForce*s*kgf or N*<sup>d</sup> :215 kgf Uncertainty in the force error, *uForce*s*kgf or N*<sup>d</sup> :2.5 kgf

Indentation measuring system error, *EIndentation*s*mm*<sup>d</sup> :0 mm Uncertainty in the measuring system error, *uIndentation*s*mm*<sup>d</sup> :0.002 mm (stage micrometer uncertainty)

Therefore, for a hardness level of 200 HBW 10/3000, to calculate the machine bias in terms of indentation diameter:

$$
E_{\text{Indentation}} = 0 \text{ mm, and}
$$
\n
$$
E_{\text{Force}(mm)} = -\frac{15}{3000} \times \left(\frac{4.265 \times \sqrt{10^2 - 4.265^2}}{10 + \sqrt{10^2 - 4.265^2}}\right) \text{ [Eq X2.20], or}
$$
\n
$$
E_{\text{Force}(mm)} = 0.0101 \text{ mm}
$$
\nThus:  
\n
$$
B_{(mm)} = E_{\text{Indentation}} + E_{\text{Force}(mm)} = 0 + 0.0101 = 0.0101 \text{ mm} \text{ [Eq X2.21]}
$$
\nTo calculate the uncertainty in the machine "error" or bias:  
\n $U_{\text{indentation}} = 0.002 \text{ mm}$ , and  
\n
$$
U_{\text{Forecl}(mm)} = \frac{2.5}{3000} \times \left(\frac{4.265 \times \sqrt{10^2 - 4.265^2}}{10 + \sqrt{10^2 - 4.265^2}}\right) \text{ [Eq X2.25], or}
$$
\n
$$
U_{\text{Forecl}(mm)} = 0.0017 \text{ mm, and}
$$
\n
$$
U_{\text{Porecl}(mm)} = 0.0017 \text{ mm, and}
$$
\n
$$
U_{\text{Hessol}(mm)} = \sqrt{0.02^2 + 0.017^2 + 0.0144^2} = 0.01464 \text{ mm} \text{ [Eq X2.26], and}
$$
\n
$$
U_{\text{Mack}(mm)} = \sqrt{0.002^2 + 0.0017^2 + 0.0144^2} = 0.01464 \text{ mm} \text{ [Eq X2.27]}
$$

Therefore, the uncertainty in the 0.0101 mm "error" in the hardness machine at 200 HBW 10/3000 is 0.0293 mm.

In terms of Brinell hardness units: *B*s*HBW*<sup>d</sup> <sup>52</sup>s0.0101d<sup>3</sup>S <sup>200</sup>3s101œ10224.2652 d 4.2653œ10224.2652 D [\[Eq X2.19\]](#page-27-0), or *B*s*HBW*<sup>d</sup> 520.997 HBW 10/3000, and *UMach*s*HBW*<sup>d</sup> <sup>5</sup>0.02933S <sup>200</sup>3s101œ10224.2652 d 4.2653œ10224.2652 D [\[Eq X2.24\]](#page-28-0), or *UMach*s*HBW*<sup>d</sup> 52.89 HBW 10/3000

Therefore, the uncertainty in the –0.997 HBW 10/3000 "error" in the hardness machine is 2.89 HBW 10/3000. Although this evaluation was made for material having a hardness of 200 HBW 10/3000, the uncertainty may be considered to apply to the entire mid range of the HBW 10/3000 scale. This calculation must be made for the low and high ranges of the HBW 10/3000 scale, as well as for the ranges of the other Brinell scales that are verified.

## **X2.8 Procedure for Calculating Uncertainty: Brinell Hardness Measurement Values**

X2.8.1 The uncertainty *UMeas* in a measurement value measured by a user may be thought of as an indication of how well the measured value agrees with the "true" value for the material under test. For this procedure, all uncertainty calculations are initially based on indentation diameter values in mm units. The combined standard uncertainty *uMeas*~*mm*! and the expanded uncertainty *UMeas*~*mm*! , are both in terms of indentation diameter. The uncertainty *UMeas*~*mm*! can then be converted to an expanded uncertainty *UMeas*~*HBW*! in terms of Brinell hardness numbers.

X2.8.2 *Single Measurement Value—*When measurement uncertainty for a single hardness measurement value is to be determined, the contributions to the standard uncertainty *uMeas*~*mm*! are *(1) uRepeat,* the uncertainty due to the machine's lack of repeatability [\[Eq X2.10\]](#page-25-0), *(2) uReprod,* the uncertainty contribution due to the lack of reproducibility [\[Eq X2.13\]](#page-26-0), *(3) uResol,* the uncertainty due to the resolution of the indentation measurement system [\[Eq X2.14\]](#page-26-0), and *(4) uMach,* the uncertainty in determining the "error" of the hardness machine [\[Eq X2.22](#page-28-0) or Eq X2.26]. The combined standard uncertainty *uMeas* is calculated by combining the appropriate uncertainty components described above for the applicable hardness level and Brinell scale as:

$$
u_{Meas(mm)} = \sqrt{u_{Repeak}^2 + u_{Reprod}^2 + u_{Resol}^2 + u_{Mach(mm)}^2}
$$
 (X2.28)

30

<span id="page-30-0"></span>X2.8.3 *Average Measurement Value—*In the case that measurement uncertainty is to be determined for an average value of multiple hardness measurements, made either on the same test piece or multiple test pieces, the contributions to the standard uncertainty *uMeas*~*mm*! are *(1) u Repeat ¯* , the uncertainty due to the machine's lack of repeatability based on the average of multiple measurements [\[Eq X2.11\]](#page-26-0), *(2) uReprod,* the uncertainty contribution due to the lack of reproducibility [\[Eq X2.13\]](#page-26-0), *(3) uResol,* the uncertainty due to the resolution of the indentation measurement system [\[Eq X2.14\]](#page-26-0), and *(4) uMach,* the uncertainty in determining the "error" of the hardness machine [\[Eq X2.22](#page-28-0) or [Eq X2.26\]](#page-29-0). The combined standard uncertainty *uMeas* is calculated by combining the appropriate uncertainty components described above for the applicable hardness level and Brinell scale as:

$$
\text{le as:} \\
u_{Meas(mm)} = \sqrt{u_{Repeat}^2 + u_{Reprod}^2 + u_{Resol}^2 + u_{Mach(mm)}^2} \qquad (X2.29)
$$

X2.8.4 The measurement uncertainty discussed above for the single and average measurement values only represents the uncertainties of the measurement process and are independent of any test material non-uniformity.

X2.8.5 *Average Measurement Value as an Estimate of the Average Material Hardness—*Measurement laboratories and manufacturing facilities often measure the Brinell hardness of a test sample or product for the purpose of estimating the average hardness of the test material. Usually, multiple hardness measurements are made across the surface of the test piece, and then the average of the hardness values is reported as an estimation of the average hardness of the material. If it is desired to report the uncertainty as an indication of how well the average measurement value represents the true average hardness of the material, then the contributions to the standard uncertainty *uMeas*~*mm*! are *(1) uRep&NU(Material),* the uncertainty due to the machine's lack of repeatability combined with the uncertainty due to the material's non-uniformity [\[Eq X2.12\]](#page-26-0), which is determined from the hardness measurements made on the test material, *(2) uReprod,* the uncertainty contribution due to the lack of reproducibility [\[Eq X2.13\]](#page-26-0), *(3) uResol,* the uncertainty due to the resolution of the indentation measurement system [\[Eq X2.14\]](#page-26-0), and *(4) uMach(mm),* the uncertainty in determining the "error" of the hardness machine [\[Eq X2.22](#page-28-0) or [Eq X2.26\]](#page-29-0). The notation (*Material*) is added to the term *uRep*&*NU* to signify that the uncertainty is determined from measurements made on the *material* under test. The combined standard uncertainty *uMeas*~*mm*! is calculated by combining the appropriate uncertainty components described above for the applicable hardness level and Brinell scale as:

$$
u_{Meas(mm)} = \sqrt{u_{Rep\&NU}^2(Material) + u_{Reprod}^2 + u_{Resol}^2 + u_{Mach(mm)}^2}
$$
\n(X2.30)

X2.8.6 When reporting uncertainty as an indication of how well the average measurement value represents the true average hardness of the material, it is important to assure that a sufficient number of measurements are made at the appropriate test locations to provide an appropriate sampling of any variations in the hardness of the material.

X2.8.7 The expanded uncertainty *UMeas*~*mm*! is calculated for the three cases discussed above as:

$$
U_{Meas(nm)} = ku_{Meas(nm)} + ABS(B_{(mm)})
$$
 (X2.31)

X2.8.8 To determine the uncertainty of a Brinell hardness measurement in terms of Brinell hardness units *UMach*~*HBW*! , then the uncertainty, as calculated in [Eq X2.31], in terms of indentation diameter, must be converted using [\[Eq X2.3\]](#page-24-0), where *UMeas*~*mm*! is substituted for ∆*d*. The calculated value of ∆*H* then becomes the new value of *UMeas*~*HBW*! , in Brinell hardness units, as:

$$
U_{Meas(HBW)} = U_{Meas(mm)} \times \left(\frac{H \times (D + \sqrt{D^2 - d^2})}{d \times \sqrt{D^2 - d^2}}\right) (X2.32)
$$

NOTE X2.15—The first minus sign in [\[Eq X2.3\]](#page-24-0) has been deleted when using [Eq X2.32] since uncertainty values are always positive.

X2.8.9 For this analysis, a coverage factor of *k* = 2 should be used. This coverage factor provides a confidence level of approximately 95 %.

## X2.8.10 *Reporting Measurement Uncertainty:*

X2.8.10.1 *Single and Average Measurement Values—*When the reported measurement value is for a single hardness test or the average of multiple hardness tests, then the value of *UMeas* should be supplemented with an explanatory statement such as: "The expanded measurement uncertainty of the reported hardness value (or average hardness value) was calculated in accordance with [Appendix X1](#page-15-0) of ASTM E10 with a coverage factor of 2 representing a confidence level of approximately 95 %."

X2.8.10.2 *Average Measurement Value as an Estimate of the Average Material Hardness—*When it is desired to report the uncertainty as an indication of how well the average measurement value represents the true average hardness of the material, then the value of *UMeas* should be supplemented with an explanatory statement such as: "The expanded uncertainty of the reported average hardness of the material under test is based on uncertainty contributions from the measurement process and from the hardness non-uniformity of the material. The uncertainty was calculated in accordance with [Appendix](#page-15-0) [X1](#page-15-0) of ASTM E10 with a coverage factor of 2 representing a confidence level of approximately 95 %." If the test report does not state the number of measurements that were averaged and the locations that the measurements were made, then this information should also be included as part of the brief explanation of how the uncertainty was calculated.

X2.8.10.3 *Example—*For this example, a company tests its product by making one Brinell hardness measurement on its surface and measures the indentation with a portable hand-held scope having a resolution of 0.05 mm. The measurement value of the average indentation diameter is 4.20 mm or a Brinell hardness value of 103 HBW 10/1500. The testing facility would like to determine the measurement uncertainty in the single hardness value. A hardness of 104 HBW 10/1500 is in the mid range of the HBW 10/1500 scale.

For this example, assume the last verification of the mid range of the HBW 10/ 1500 scale reported:

*uRepeat*:0.032 mm

*uMach*s*mm*<sup>d</sup> :0.054 mm <span id="page-31-0"></span>Bias, *B*s*mm*<sup>d</sup> :20.029 mm For this example, assume the hardness machine has been monitored for an extended period of time, and from [\[Eq X2.13\]](#page-26-0), it was determined that: *uReprod*50.040 mm Other uncertainty contributions are calculated as: *uResol*<sup>5</sup> 0.05 œ1250.0144 mm [\[Eq X2.14\]](#page-26-0) Therefore: *uMeas*s*mm*<sup>d</sup> 5œ0.032210.040210.0144210.0542 [\[Eq X2.30\]](#page-30-0), or *uMeas*s*mm*<sup>d</sup> 50.0758 mm and since *B* = –0.029 mm, *UMeas*s*mm*<sup>d</sup> 5s230.0758d1 *ABS*(–0.029) [\[Eq X2.31\]](#page-30-0), or *UMeas*s*mm*<sup>d</sup> 50.1806 mm In terms of Brinell hardness units: *UMeas*s*HBW*<sup>d</sup> <sup>5</sup>0.18063S <sup>103</sup>3s101œ10224.202 d 4.203œ10224.202 D [\[Eq X2.32\]](#page-30-0), or *UMeas*s*HBW*<sup>d</sup> 59.3 HBW 10/1500 for the single value of the hardness mea-

surement made on the single product item.

## **X2.9 Procedure for Calculating Uncertainty: Certified Value of Standardized Test Blocks**

X2.9.1 Standardizing laboratories engaged in the calibration of reference test blocks must determine the uncertainty in the reported certified average hardness value of the block. This uncertainty *UCert* provides an indication of how well the certified value would agree with the "true" average hardness of the test block.

X2.9.2 Test blocks are certified as having an average hardness value based on calibration measurements made across the surface of the test block. This analysis is essentially identical to the analysis given in [X2.8.5](#page-30-0) for measuring the average hardness of a product. In this case, the product is a calibrated reference test block.

X2.9.3 For this procedure, all uncertainty calculations are initially based on indentation diameter values in mm units. The combined standard uncertainty *uCert*~*mm*! and the expanded uncertainty *UCert*~*mm*! , are both in terms of indentation diameter. The uncertainty *UCert*~*mm*! can then be converted to an expanded uncertainty *UCert*~*HBW*! in terms of Brinell hardness numbers.

X2.9.4 The contributions to the standard uncertainty *uCert*~*mm*! of the certified average value of the test block are *(1) uRep&NU(Calib. Block),* the uncertainty due to the standardizing machine's lack of repeatability combined with the uncertainty due to the calibrated block's non-uniformity [\[Eq X2.12\]](#page-26-0), which is determined from the calibration measurements made on the test block, *(2) uReprod,* the uncertainty contribution due to the lack of reproducibility [\[Eq X2.13\]](#page-26-0), *(3) uResol,* the uncertainty due to the resolution of the indentation measurement system [\[Eq X2.14\]](#page-26-0), and *(4) uMach(mm),* the uncertainty in determining the "error" of the standardizing machine [\[Eq X2.22](#page-28-0) or [Eq](#page-29-0) [X2.26\]](#page-29-0). The notation (*Calib. Block*) is added to the term *uRep*&*NU* to signify that the uncertainty is determined from calibration measurements made on the *calibrated block*.

X2.9.5 The combined standard uncertainty *uCert*~*mm*! and the expanded uncertainty *UCert*~*mm*! are calculated by combining the appropriate uncertainty components described above for each hardness level of each Brinell scale as:

$$
u_{\text{Cert}(mm)} = \sqrt{u_{\text{Rep&NU}}^2(Calib. \text{Block}) + u_{\text{Reprod}}^2 + u_{\text{Resol}}^2 + u_{\text{Machine}}^2}
$$
\n
$$
(X2.33)
$$

and

$$
U_{\text{Cert}} = k u_{\text{Cert}} + ABS(B) \tag{X2.34}
$$

X2.9.6 To determine the uncertainty of the certified average hardness value of the block in terms of Brinell hardness units *UCert*~*HBW*! , then the uncertainty, as calculated in [Eq X2.34], in terms of indentation diameter, must be converted using [\[Eq](#page-24-0) [X2.3\]](#page-24-0), where *UCert*~*mm*! is substituted for ∆*d*. The calculated value of ∆*H* then becomes the new value of *UCert*~*HBW*! , in Brinell hardness units, as:

$$
U_{\text{Cert(HBW)}} = U_{\text{Cert(mm)}} \times \left( \frac{H \times \left( D + \sqrt{D^2 - d^2} \right)}{d \times \sqrt{D^2 - d^2}} \right) \quad (X2.35)
$$

NOTE X2.16—The first minus sign in [\[Eq X2.3\]](#page-24-0) has been deleted when using [Eq X2.35] since uncertainty values are always positive.

X2.9.7 For this analysis, a coverage factor of *k* = 2 should be used. This coverage factor provides a confidence level of approximately 95 %.

X2.9.8 *Reporting the Measurement Uncertainty—*The value of *UCert* is an estimate of the uncertainty in the reported certified average hardness value of a reference test block. The reported value should be supplemented with a statement defining to what Brinell scale and hardness level the uncertainty is applicable, with an explanatory statement such as: "The expanded uncertainty in the certified value of the test block was calculated in accordance with Appendix X1 of ASTM E10 with a coverage factor of 2 representing a confidence level of approximately 95 %."

X2.9.9 *Example—*A test-block standardizing laboratory has completed the calibration of a test block in the hardness range of 100 HBW 10/500, and measures the indentation with a measuring system having a resolution of 0.01 mm. The laboratory must determine the uncertainty in the certified average hardness value of the block. A hardness of 100 HBW 10/500 is considered within the high range of the HBW 10/500 scale. The results of the five calibration measurements are:

Average diameter lengths: 2.53, 2.50, 2.50, 2.51, and 2.51 mm Calculated average indentation diameter: 2.51 mm Calculated hardness values 97.8, 100, 100, 99.4 and 99.4 HBW 10/500 Calculated average hardness value: 99.4 HBW 10/500 Therefore:

$$
u_{\text{RepRM}}(\text{Calib. Block}) = \frac{\text{STDEV}(2.53, 2.50, 2.50, 2.51, 2.51)}{\sqrt{5}} [\text{Eq X2.12}], \text{ or}
$$

*uRep*&*NU*s*Calib*. *Block*d50.0055 mm

For this example, assume the last direct verification of the high range of the HBW 10/500 scale reported:

*uMach*s*mm*<sup>d</sup> :0.015 mm

Bias, *B*s*mm*<sup>d</sup> :20.004 mm

Also assume the hardness machine has been monitored for an extended period of time, and from [\[Eq X2.13\]](#page-26-0), it was determined that:

*uReprod*50.004 mm for the high range of the HBW 10/500 scale Other uncertainty contributions are calculated as:

*uResol*<sup>5</sup> 0.01 œ1250.0029 mm [\[Eq X2.14\]](#page-26-0) Therefore:

*uCert*s*mm*<sup>d</sup> 5œ0.0055210.004210.0029210.0152 [Eq X2.33], or *uCert*s*mm*<sup>d</sup> 50.167 HBW 10/500

and since *B* = –0.004 mm,

*UCert*s*mm*<sup>d</sup> 5s230.0167d1 ABS(–0.004) [Eq X2.34], or 50.0374 mm

*UCert*s*mm*<sup>d</sup> In terms of Brinell hardness units:

/\$81,9(56,'\$''(/26\$1'(6/\$81,9(56,'\$''(/26\$1'(6SXUVXDQWWR/LFHQVH\$JUHHPHQW1RIXUWKHUUHSURGXFWLRQVDXWKRUL]HG

*UCert*s*HBW*<sup>d</sup> <sup>5</sup>0.03743S 99.43s101œ10222.512 d 2.513œ10222.512 D [\[Eq X2.35\]](#page-31-0), or *UCert*s*HBW*<sup>d</sup> 53.0 HBW 10/500 for the certified hardness value of the single calibrated test block.

#### **SUMMARY OF CHANGES**

Committee E28 has identified the location of selected changes to this standard since the last issue (E10 – 17) that may impact the use of this standard. (Approved July 1, 2018.)

| (1) Added 1.2.    | (5) Added 3.1.11.       |
|-------------------|-------------------------|
| (2) Revised 1.3.  | (6) Added 5.7.          |
| (3) Revised 1.4.  | (7) Added 9.2.          |
| (4) Added 3.1.10. | (8) Revised Table A1.1. |

Committee E28 has identified the location of selected changes to this standard since the last issue (E10 – 15a) that may impact the use of this standard. (Approved April 1, 2017.)

| (1) Added Note A1.4.                          | (5) Revised 3.2.3.                                       |
|-----------------------------------------------|----------------------------------------------------------|
| (2) Revised A1.6.3.8, A1.6.4.9, and A2.8.1.8. | (6) Revised 3.2.5.                                       |
| (3) Revised Table 1.                          | (7) Revised Table A1.2 and Table A2.6.                   |
| (4) Added 3.2.2.                              | (8) Revised A4.5.3, A4.5.4, A4.5.1, A4.5.5 and A4.7.1.3. |

*ASTM International takes no position respecting the validity of any patent rights asserted in connection with any item mentioned in this standard. Users of this standard are expressly advised that determination of the validity of any such patent rights, and the risk of infringement of such rights, are entirely their own responsibility.*

*This standard is subject to revision at any time by the responsible technical committee and must be reviewed every five years and if not revised, either reapproved or withdrawn. Your comments are invited either for revision of this standard or for additional standards and should be addressed to ASTM International Headquarters. Your comments will receive careful consideration at a meeting of the responsible technical committee, which you may attend. If you feel that your comments have not received a fair hearing you should make your views known to the ASTM Committee on Standards, at the address shown below.*

*This standard is copyrighted by ASTM International, 100 Barr Harbor Drive, PO Box C700, West Conshohocken, PA 19428-2959, United States. Individual reprints (single or multiple copies) of this standard may be obtained by contacting ASTM at the above address or at 610-832-9585 (phone), 610-832-9555 (fax), or service@astm.org (e-mail); or through the ASTM website (www.astm.org). Permission rights to photocopy the standard may also be secured from the Copyright Clearance Center, 222 Rosewood Drive, Danvers, MA 01923, Tel: (978) 646-2600; http://www.copyright.com/*
