Repository: tomasSiSa18/DocumentosRAG

File: IMEC1410/Informes/ASTM E18/ASTM_E18.txt (part 7 of 7)
<span id="page-0-0"></span>**This international standard was developed in accordance with internationally recognized principles on standardization established in the Decision on Principles for the Development of International Standards, Guides and Recommendations issued by the World Trade Organization Technical Barriers to Trade (TBT) Committee.**
u_{Meas} = \sqrt{u_{Repeat}^2 + u_{Reprod}^2 + u_{Resol}^2 + u_{Mach}^2}
$$
 (X2.15)

X2.7.3 *Average Measurement Value—*In the case that measurement uncertainty is to be determined for an average value of multiple hardness measurements, made either on the same test piece or multiple test pieces, the contributions to the standard uncertainty *uMeas* are (*1*) uRepeat—, the uncertainty due to the machine's lack of repeatability based on the average of multiple measurements [\(Eq X2.8\)](#page-33-0), (*2*) *uReprod*, the uncertainty contribution due to the lack of reproducibility [\(Eq X2.10\)](#page-34-0), (*3*) *uResol* , the uncertainty due to the resolution of the hardness machine measurement display [\(Eq X2.11\)](#page-34-0), and (*4*) *uMach*, the uncertainty in determining the "error" of the hardness machine (Eq X2.14). The combined standard uncertainty *uMeas* is calculated by combining the appropriate uncertainty components described above for the applicable hardness level and Rockwell scale as:

$$
u_{Meas} = \sqrt{u_{Repeat}^2 + u_{Reprod}^2 + u_{Resol}^2 + u_{Mach}^2}
$$
 (X2.16)

36

<span id="page-36-0"></span>X2.7.4 The measurement uncertainty discussed above for the single and average hardness values only represents the uncertainties of the measurement process and are independent of any test material non-uniformity.

X2.7.5 *Average Measurement Value as an Estimate of the Average Material Hardness—*Measurement laboratories and manufacturing facilities often measure the Rockwell hardness of a test sample or product for the purpose of estimating the average hardness of the test material. Usually, multiple hardness measurements are made across the surface of the test piece, and then the average of the hardness values is reported as an estimation of the average hardness of the material. If it is desired to report the uncertainty as an indication of how well the average measurement value represents the true average hardness of the material, then the contributions to the standard uncertainty *uMeas* are (*1*) *uRep& NU* (*Material*), the uncertainty due to the machine's lack of repeatability combined with the uncertainty due to the material's non-uniformity [\(Eq X2.9\)](#page-34-0), which is determined from the hardness measurements made on the test material, (*2*) *uReprod*, the uncertainty contribution due to the lack of reproducibility [\(Eq X2.10\)](#page-34-0), (*3*) *uResol*, the uncertainty due to the resolution of the hardness machine measurement display [\(Eq X2.11\)](#page-34-0), and (*4*) *uMach*, the uncertainty in determining the "error" of the hardness machine [\(Eq X2.14\)](#page-35-0). The notation (*Material* ) is added to the term *uRep& NU* to clarify that the uncertainty is determined from measurements made on the material under test. The combined standard uncertainty *uMeas* is calculated by combining the appropriate uncertainty components described above for the applicable hardness level and Rockwell scale as:

$$
u_{Meas} = \sqrt{u_{Rep\&NU}^2 \left(Material\right) + u_{Reprod}^2 + u_{Resol}^2 + u_{Mach}^2 \left(X2.17\right)}
$$

X2.7.6 When reporting uncertainty as an indication of how well the average measurement value represents the true average hardness of the material, it is important to assure that a sufficient number of measurements are made at the appropriate test locations to provide an appropriate sampling of any variations in the hardness of the material.

X2.7.7 The expanded uncertainty *UMeas* is calculated for the three cases discussed above as:

$$
U_{Meas} = ku_{Meas} + ABS(B)
$$
 (X2.18)

For this analysis, a coverage factor of *k* = 2 should be used. This coverage factor provides a confidence level of approximately 95 %.

# X2.7.8 *Reporting Measurement Uncertainty:*

X2.7.8.1 *Single and Average Measurement Values—*When the reported measurement value is for a single hardness test or the average of multiple hardness tests, then the value of *UMeas* should be supplemented with an explanatory statement such as, "The expanded measurement uncertainty of the reported hardness value (or average hardness value) is with respect to Rockwell hardness reference standards maintained at \_\_\_\_\_\_

\_\_\_\_\_\_\_\_ [for example, NIST], and was calculated in accordance with Appendix X2 of ASTM E18 with a coverage factor of 2 representing a confidence level of approximately 95 %."

X2.7.8.2 *Average Measurement Value as an Estimate of the Average Material Hardness—*When it is desired to report the uncertainty as an indication of how well the average measurement value represents the true average hardness of the material, then the value of *UMeas* should be supplemented with an explanatory statement such as, "The expanded uncertainty of the reported average hardness of the material under test is based on uncertainty contributions from the measurement process and from the hardness non-uniformity of the material. The uncertainty is with respect to Rockwell hardness reference standards maintained at \_\_\_\_\_\_\_\_\_\_\_\_\_\_ [for example, NIST], and was calculated in accordance with Appendix X2 of ASTM E18 with a coverage factor of 2 representing a confidence level of approximately 95 %." If the test report does not state the number of measurements that were averaged and the locations that the measurements were made, then this information should also be included as part of the brief explanation of how the uncertainty was calculated.

X2.7.8.3 *Example X2.2—* For this example, a company tests its product by making six Rockwell hardness measurements across its surface as an estimate of the product hardness. The hardness machine has a dial display that is judged to have a reading resolution of 0.5 HRC. The values of the hardness measurements of the product were 33, 31.5, 31.5, 32, 31, 32.5, resulting in an average value of 31.92 HRC. The testing facility would like to determine the measurement uncertainty in the average hardness value. A hardness of 31.92 HRC is closest to the low range of the HRC scale (see [Table A1.3\)](#page-10-0). The last indirect verification of the low range of the HRC scale reported *UMach* = 0.8 HRC and an "error" of −0.3 HRC. Therefore:

$$
u_{Rep\&\;NU}(Material) = \frac{STDEV(33, 31.5, 31.5, 32, 31, 32.5)}{\sqrt{6}}
$$
 or  
$$
u_{Rep\&\;NU}(Material) = 0.300 \, HRC
$$

For this example, assume the hardness machine has been monitored for an extended period of time, and from [Eq X2.10,](#page-34-0) it was determined that *uReprod* = 0.21 HRC for the low range of the HRC scale. Other uncertainty contributions are calculated as:

$$
u_{\text{Resol}} = \frac{0.5}{\sqrt{12}} = 0.144 \text{ HRC and}
$$
$$
u_{\text{Mach}} = \frac{0.8}{2} = 0.4 \text{ HRC, therefore}
$$
$$
u_{\text{Meas}} = \sqrt{0.300^2 + 0.21^2 + 0.144^2 + 0.4^2} = 0.561 \text{ HRC}
$$

and since *B* = −0.3 HRC, *UMeas* = (2 × 0.561) + *ABS*(−0.3), or *UMeas* = 1.42 HRC for the average value of the hardness measurements made on the single product item.

# **X2.8 Procedure for Calculating Uncertainty: Certified Value of Standardized Test Blocks**

X2.8.1 Standardizing laboratories engaged in the calibration of reference test blocks must determine the uncertainty in the reported certified value. This uncertainty UCert provides an indication of how well the certified value would agree with the "true" average hardness of the test block.

X2.8.2 Test blocks are certified as having an average hardness value based on calibration measurements made across the surface of the test block. This analysis is essentially identical to the analysis given in [5.3.1](#page-3-0) for measuring the average hardness of a product. In this case, the product is a calibrated reference test block. The contributions to the standard uncertainty *uCert* of the certified average value of the test block are (*1*) *uRep& NU* (*Calib. Block*), the uncertainty due to the standardizing machine's lack of repeatability combined with the uncertainty due to the calibrated block's non-uniformity [\(Eq X2.9\)](#page-34-0), which is determined from the calibration measurements made on the test block, (*2*) *uReprod*, the uncertainty contribution due to the lack of reproducibility [\(Eq X2.10\)](#page-34-0), (*3*) *uResol*, the uncertainty due to the resolution of the standardizing machine's measurement display [\(Eq X2.11\)](#page-34-0), and (*4*) *uMach*, the uncertainty in determining the "error" of the standardizing machine [\(Eq X2.14\)](#page-35-0). The notation (*Calib.Block*) is added to the term *uRep& NU* to clarify that the uncertainty is determined from calibration measurements made on the calibrated block.

X2.8.3 The combined standard uncertainty *uCert* and the expanded uncertainty *uCert* are calculated by combining the appropriate uncertainty components described above for each hardness level of each Rockwell scale as:

$$
u_{Cer} = \sqrt{u_{Rep\&\;NU}^2 \left(Calib.\;Block\right) + u_{Reprod}^2 + u_{Resol}^2 + u_{Mach}^2}
$$
\n
$$
(X2.19)
$$

and

$$
U_{\text{Cert}} = k u_{\text{Cert}} + ABS(B) \tag{X2.20}
$$

X2.8.4 For this analysis, a coverage factor of *k* = 2 should be used. This coverage factor provides a confidence level of approximately 95 %.

X2.8.5 *Reporting the Measurement Uncertainty—*The value of *UCert* is an estimate of the uncertainty in the reported certified average hardness value of a reference test block. The reported value should be supplemented with a statement defining to what Rockwell scale and hardness level the uncertainty is applicable, with an explanatory statement such as, "The expanded uncertainty in the certified value of the test block is with respect to Rockwell hardness reference standards maintained at \_\_\_\_\_\_\_\_\_\_\_\_\_\_ [for example, NIST], and was calculated in accordance with Appendix X2 of ASTM E18 with a coverage factor of 2 representing a confidence level of approximately 95 %."

X2.8.6 *Example X2.3—* A secondary level test-block standardizing laboratory has completed the calibration of a test block in the hardness range of 40 HRC. The values of the calibration measurements of the block were 40.61, 40.72, 40.65, 40.61, and 40.55 HRC, resulting in an average value of 40.63 HRC and an E18 repeatability range of 0.17 HRC. The laboratory must determine the uncertainty in the certified average hardness value of the block. A hardness of 40 HRC is considered within the mid-range of the HRC scale (see [Table](#page-10-0) [A1.3\)](#page-10-0). The last indirect verification of the mid range of the HRC scale reported *UMach* = 0.16 HRC and an "error" of +0.11 HRC. The standardizing machine has a digital display with a resolution of 0.01 HRC. Therefore:

$$
u_{Rep\&\ NU} (Calib. \ Block) = \frac{STDEV(40.61, 40.72, 40.65, 40.61, 40.55)}{\sqrt{5}} \text{ or }
$$
$$
u_{Rep\&\ NU} (Calib. \ Block) = 0.028 \ HRC
$$

For this example, let's assume that the standardizing machine has been monitored for an extended period of time, and from [Eq X2.10,](#page-34-0) it was determined that *uReprod* = 0.125 HRC for the mid range of the HRC scale. Other uncertainty contributions are calculated as:

$$
u_{Resol} = \frac{0.01}{\sqrt{12}} = 0.003 \text{ HRC and}
$$
$$
u_{Mach} = \frac{0.16}{2} = 0.08 \text{ HRC therefore,}
$$
$$
u_{Cer} = \sqrt{0.028^2 + 0.125^2 + 0.003^2 + 0.08^2} = 0.151 \text{ HRC}
$$

and, since *B* = +0.11 HRC, *UCert* = (2 × 0.151) + *ABS*(+0.11), or *UCert* = 0.41 HRC for the certified hardness value of the single calibrated test block.

# **SUMMARY OF CHANGES**

Committee E28 has identified the location of selected changes to this standard since the last issue (E18–19) that may impact the use of this standard. (Approved February 1, 2020.)

*(1)* Revised [A1.5.3.5.](#page-12-0)

Committee E28 has identified the location of selected changes to this standard since the last issue (E18–18a) that may impact the use of this standard. (Approved January 1, 2019.)

*(1)* Added [7.1.1](#page-5-0) and [Note 8.](#page-5-0)

*(2)* Revised [Table A1.3.](#page-10-0)

*(3)* Added [A1.4.3.1.](#page-11-0)

Committee E28 has identified the location of selected changes to this standard since the last issue (E18–18) that may impact the use of this standard. (Approved October 1, 2018.)

*(1)* Removed Notes A2.1, A2.2, A3.2, and A4.1.

Committee E28 has identified the location of selected changes to this standard since the last issue (E18–17ɛ<sup>1</sup> ) that may impact the use of this standard. (Approved July 1, 2018.)

**E18 − 20**

| (1) Added 1.2.     | (4) Added 5.8.          |
|--------------------|-------------------------|
| (2) Added 3.1.7.3. | (5) Added 9.2.          |
| (3) Added 3.1.7.4. | (6) Revised Table A1.1. |

*ASTM International takes no position respecting the validity of any patent rights asserted in connection with any item mentioned in this standard. Users of this standard are expressly advised that determination of the validity of any such patent rights, and the risk of infringement of such rights, are entirely their own responsibility.*

*This standard is subject to revision at any time by the responsible technical committee and must be reviewed every five years and if not revised, either reapproved or withdrawn. Your comments are invited either for revision of this standard or for additional standards and should be addressed to ASTM International Headquarters. Your comments will receive careful consideration at a meeting of the responsible technical committee, which you may attend. If you feel that your comments have not received a fair hearing you should make your views known to the ASTM Committee on Standards, at the address shown below.*

*This standard is copyrighted by ASTM International, 100 Barr Harbor Drive, PO Box C700, West Conshohocken, PA 19428-2959, United States. Individual reprints (single or multiple copies) of this standard may be obtained by contacting ASTM at the above address or at 610-832-9585 (phone), 610-832-9555 (fax), or service@astm.org (e-mail); or through the ASTM website (www.astm.org). Permission rights to photocopy the standard may also be secured from the Copyright Clearance Center, 222 Rosewood Drive, Danvers, MA 01923, Tel: (978) 646-2600; http://www.copyright.com/*
